Repository: thiefromio-debug/abstract

File: extracted_data/1524049003923.txt (part 1 of 2)
=== PATENT SKEY: 1524049003923 ===
=== SOURCE URL: http://newsd.wips.co.kr/wipslink/api/depdshtm.wips?skey=1524049003923 ===

=== DETAILED DESCRIPTION ===

BACKGROUND
[0001] The invention relates generally to welding and, more specifically, to welding zinc-coated workpieces.
[0002] Welding is a process that has become ubiquitous in various industries for a variety of applications. For example, welding is often used in applications such as shipbuilding, offshore platform, construction, pipe mills, and so forth. Certain welding techniques (e.g., Gas Metal Arc Welding (GMAW), Gas-shielded Flux Core Arc Welding (FCAW-G), and Gas Tungsten Arc Welding (GTAW)), typically employ a shielding gas (e.g., argon, carbon dioxide, or oxygen) to provide a particular local atmosphere in and around the welding arc and the weld pool during the welding process, while others (e.g., Flux Core Arc Welding (FCAW), Submerged Arc Welding (SAW), and Shielded Metal Arc Welding (SMAW)) do not. Additionally, certain types of welding may involve a welding electrode in the form of welding wire. Welding wire may generally provide a supply of filler metal for the weld as well as provide a path for the current during the welding process. Furthermore, certain types of welding wire (e.g., tubular welding wire) may include one or more components (e.g., flux, arc stabilizers, or other additives) that may generally alter the welding process and/or the properties of the resulting weld.
[0003] From US 2014/061 166 A1, a method as defined in the preamble of claim 1 is known. US 2009/039 065 A1 discloses a welding wire and method comprising a solid or a cored wire made from metal power only, not containing a flux. In the welding wire an alkaline metal compound is contained. Said wire is used together with inert gases, e.g. an argon atmosphere containing 95% or more argon. US 2015/096 965 A1 refers to a welding method for welding zinc-coated plates using pulsed current, however, said method does not use an argon atmosphere nor are any statements made with regard to the used welding wire.
[0004] Tae-Jin Kim et al: "Characteristics of Pulse MIG Arc Welding with a Wire Melting Rate Change by Current Polarity Effect", Journal of Electrical Engineering & Technology, vol. 2, No. 3, 1 September 2007, pages 366-372, describes positive effects of using DCEP compared to using DCEN. US 2014/061 175 A1 discloses a welding wire which is similar to the welding wire used with the present invention, however, it does e.g. not comprise the claimed organic stabilizers. Furthermore, there is no hint to the use of argon shielding gas or pulsed DCEP. Further welding wires for use with gas metal arc welding and pulsed electric arc welding are described in US 2003/136 774 A1 and WO 89/07036 A1.

BRIEF DESCRIPTION
[0005] According to the present invention, a method of forming a weld deposit on a zinc-coated workpiece is provided as defined in claim 1.
[0006] Further features are disclosed in the subclaims.

DRAWINGS
[0007] These and other features, aspects, and advantages of the present invention will become better understood when the following detailed description is read with reference to the accompanying drawings in which like characters represent like parts throughout the drawings, wherein:
FIG. 1 is a block diagram of a gas metal arc welding (GMAW) system which does not form part of the claimed invention, but is useful for the understanding of it;
FIG. 2 is a cross-sectional view of a tubular welding wire, which is used with the present invention;
FIG. 3 is a process by which the tubular welding wire may be used to weld a workpiece, in accordance with the present invention; and
FIG. 4 is a process for manufacturing the tubular welding wire which is used with the present invention.

DETAILED DESCRIPTION
[0008] One or more specific embodiments of the present invention will be described below. In an effort to provide a concise description of these embodiments, all features of an actual implementation may not be described in the specification. It should be appreciated that in the development of any such actual implementation, as in any engineering or design project, numerous implementation-specific decisions must be made to achieve the developers' specific goals, such as compliance with system-related and business-related constraints, which may vary from one implementation to another. Moreover, it should be appreciated that such a development effort might be complex and time consuming, but would nevertheless be a routine undertaking of design, fabrication, and manufacture for those of ordinary skill having the benefit of this disclosure.
[0009] When introducing elements of various embodiments of the present disclosure, the articles "a," "an," "the," and "said" are intended to mean that there are one or more of the elements. The terms "comprising," "including," and "having" are intended to be inclusive and mean that there may be additional elements other than the listed elements. It should be appreciated that, as used herein, the term "tubular welding electrode" or "tubular welding wire" may refer to any welding wire or electrode having a metal sheath and a granular or powdered core, such as metal-cored or flux-cored welding electrodes. It should also be appreciated that the term "stabilizer" or "additive" may be generally used to refer to any component of the tubular welding that improves the quality of the arc, the quality of the weld, or otherwise affect the welding process. Furthermore, as used herein, "approximately" may generally refer to an approximate value that may, in certain embodiments, represent a difference (e.g., higher or lower) of less than 0.01%, less than 0.1%, or less than 1% from the actual value. That is, an "approximate" value may, in certain embodiments, be accurate to within (e.g., plus or minus) 0.01%, within 0.1%, or within 1% of the stated value.
[0010] As mentioned, certain types of welding electrodes (e.g., tubular welding wire) may include one or more components (e.g., flux, arc stabilizers, or other additives) that may generally alter the welding process and the properties of the resulting weld. For example, certain presently disclosed welding electrode embodiments include an organic stabilizer (e.g., a derivatized cellulose-based component) that may generally improve the stability of the arc while providing a reducing atmosphere conducive to welding coated workpieces. For example, presently disclosed welding electrodes and welding conditions may be especially useful for welding zinc (Zn)-coated workpieces (e.g., galvanized, galvannealed, painted with a Zn-based paint) that include a Zn-rich coating layer at the surface of the workpiece. Certain presently disclosed welding electrode embodiments also include a rare earth silicide component that may generally help to control the shape and penetration of the arc during welding. Furthermore, the disclosed welding electrode embodiments includes other components such as, for example, a carbon component (e.g., graphite, carbon black, or other suitable carbon component), and an agglomerated stabilizer component (e.g., a potassium/titanate/manganate agglomerate), as set forth in detail below.
[0011] Accordingly, the presently disclosed welding electrodes enhance the weldability of coated (e.g., galvanized, galvannealed, painted, and so forth) workpieces and/or thinner (e.g., 0.9, 0,75, 0.6 mm (20-, 22-, 24-gauge), or thinner) workpieces, even at high travel speed (e.g., greater than 101,6 cm/min (40 in/min)). Additionally, the disclosed welding electrodes generally enable acceptable welds under different welding configurations (e.g., direct current electrode negative (DCEN), direct current electrode positive (DCEP), alternating currents (AC), and so forth) and/or different welding methods (e.g., involving circular or serpentine welding electrode movements during welding). Additionally, certain presently disclosed welding electrodes may be drawn to particular diameters (e.g., 0,76 mm (0.030 in), 0,89 mm (0.035 in), 1,01 mm (0.040 in), or other suitable diameters) to provide good heat transfer and deposition rates. Furthermore, various welding conditions (e.g., welding processes, polarities, shielding gases) are disclosed that, in combination with the disclosed welding electrodes, enable exceedingly low spatter rates and sound weld deposits when welding Zn-coated workpieces, even at relatively high travel speeds (e.g., greater than 76,2 cm (30 inches) per minute).
[0012] Turning to the figures, FIG. 1 illustrates an embodiment of a gas metal arc welding (GMAW) system 10 that utilizes a welding electrode (e.g., tubular welding wire) and that may be used with the method according to the present invention. It should be appreciated that, while the present discussion may focus specifically on the GMAW system 10 illustrated in FIG. 1, the presently disclosed welding electrodes may benefit any arc welding process (e.g., FCAW, FCAW-G, GTAW, SAW, SMAW, or similar arc welding process) that uses a welding electrode. It may be appreciated that, in certain embodiments, the GMAW system 10 may be capable of manual welding, semi-automated welding, or fully automated welding operations. The welding system 10 includes a welding power source 12, a welding wire feeder 14, a gas supply system 16, and a welding torch 18. The welding power source 12 generally supplies power to the welding system 10 and may be coupled to the welding wire feeder 14 via a cable bundle 20 as well as coupled to a workpiece 22 using a lead cable 24 having a clamp 26. In the illustrated embodiment, the welding wire feeder 14 is coupled to the welding torch 18 via a cable bundle 28 in order to supply consumable, tubular welding wire (i.e., the welding electrode) and power to the welding torch 18 during operation of the welding system 10. In another embodiment, the welding power unit 12 may couple and directly supply power to the welding torch 18.
[0013] The welding power source 12 may generally include power conversion circuitry that receives input power from an alternating current power source 30 (e.g., an AC power grid, an engine/generator set, or a combination thereof), conditions the input power, and provides DC or AC output power via the cable 20. As such, the welding power source 12 may power the welding wire feeder 14 that, in turn, powers the welding torch 18, in accordance with demands of the welding system 10. The lead cable 24 terminating in the clamp 26 couples the welding power source 12 to the workpiece 22 to close the circuit between the welding power source 12, the workpiece 22, and the welding torch 18. The welding power source 12 may include circuit elements (e.g., transformers, rectifiers, switches, and so forth) capable of converting the AC input power to a direct current electrode positive (DCEP) output, direct current electrode negative (DCEN) output, DC variable polarity, pulsed DC, or a variable balance (e.g., balanced or unbalanced) AC output, as dictated by the demands of the welding system 10. It should be appreciated that the presently disclosed welding electrodes (e.g., tubular welding wire) may enable improvements to the welding process (e.g., improved arc stability and/or improved weld quality) for a number of different power configurations. As discussed in greater detail below, in certain embodiments, the use of pulsed DC may enable benefits in terms of low spatter rates and low weld deposit porosity when welding Zn-coated workpieces, especially at high travel speeds.
[0014] The illustrated welding system 10 includes a gas supply system 16 that supplies a shielding gas or shielding gas mixtures from one or more shielding gas sources 17 to the welding torch 18. In the depicted embodiment, the gas supply system 16 is directly coupled to the welding torch 18 via a gas conduit 32. In another embodiment, the gas supply system 16 may instead be coupled to the wire feeder 14, and the wire feeder 14 may regulate the flow of gas from the gas supply system 16 to the welding torch 18. A shielding gas, as used herein, may refer to any gas or mixture of gases that may be provided to the arc and/or weld pool in order to provide a particular local atmosphere (e.g., to shield the arc, improve arc stability, limit the formation of metal oxides, improve wetting of the metal surfaces, alter the chemistry of the weld deposit, and so forth). In certain embodiments, the shielding gas flow may be a shielding gas or shielding gas mixture (e.g., argon (Ar), helium (He), carbon dioxide (COz), oxygen (Oz), nitrogen (N2), similar suitable shielding gases, or any mixtures thereof). For example, a shielding gas flow (e.g., delivered via the conduit 32) may include Ar, Ar/CO2 mixtures, Ar/CO2/O2 mixtures, Ar/He mixtures, and so forth. By specific example, in certain embodiments, the shielding gas flow may include 90% Ar and 10% CO2. As discussed in greater detail below, in certain embodiments, the use of 100% Ar shielding gas may enable benefits in terms of low spatter rates and low weld deposit porosity when welding Zn-coated workpieces, especially at high travel speeds.
[0015] Accordingly, the illustrated welding torch 18 generally receives the welding electrode (i.e., the tubular welding wire), power from the welding wire feeder 14, and a shielding gas flow from the gas supply system 16 in order to perform GMAW of the workpiece 22. During operation, the welding torch 18 may be brought near the workpiece 22 so that an arc 34 may be formed between the consumable welding electrode (i.e., the welding wire exiting a contact tip of the welding torch 18) and the workpiece 22. Additionally, as discussed below, by controlling the composition of the welding electrode (i.e., the tubular welding wire), the chemistry of the arc 34 and/or the resulting weld (e.g., composition and physical characteristics) may be varied. For example, the welding electrode may include fluxing or alloying components that may affect the welding process (e.g., act as arc stabilizers) and, further, may become at least partially incorporated into the weld, affecting the mechanical properties of the weld. Furthermore, certain components of the welding electrode (i.e., welding wire) may also provide additional shielding atmosphere near the arc, affect the transfer properties of the arc 34, deoxidize the surface of the workpiece, and so forth.
[0016] A cross-section of an embodiment of the presently disclosed welding wire is illustrated in FIG. 2. FIG. 2 illustrates a tubular welding wire 50 that includes a metallic sheath 52, which encapsulates a granular core 54 (also referred to as filler). In certain embodiments, the tubular welding wire 50 may comply with one or more American Welding Society (AWS) standards. For example, in certain embodiments, the tubular welding wire 50 may be in accordance with AWS A5.18 ("SPECIFICATION FOR CARBON STEEL ELECTRODES AND RODS FOR GAS SHEILDED ARC WELDING") and/or with AWS A5.36 ("SPECIFICATION FOR CARBON AND LOW-ALLOY STEEL FLUX CORED ELECTRODES FOR FLUX CORED ARC WELDING AND METAL CORED ELECTRODES FOR GAS METAL ARC WELDING").
[0017] The metallic sheath 52 of the tubular welding wire 50 illustrated in FIG. 2 may be manufactured from any suitable metal or alloy, such as steel. It should be appreciated that the composition of the metallic sheath 52 may affect the composition of the resulting weld and/or the properties of the arc 34. In certain embodiments, the metallic sheath 52 may account for between approximately 80% and 90% of the total weight of the tubular welding wire 50. For example, in certain embodiments, the metallic sheath 52 may provide approximately 84% or approximately 86% of the total weight of the tubular welding wire 50.
[0018] As such, the metallic sheath 52 may include certain additives or impurities (e.g., alloying components, carbon, alkali metals, manganese, or similar compounds or elements) that may be selected to provide desired weld properties. In certain embodiments, the metallic sheath 52 of the tubular welding wire 50 may be a low-carbon strip that includes a relatively small (e.g., lower or reduced) amount of carbon (e.g., less than approximately 0.06%, less than approximately 0.07%, or less than approximately 0.08% carbon by weight). For example, in an embodiment, the metallic sheath 52 of the tubular welding wire 50 may include between approximately 0.07% and 0.08% carbon by weight. Additionally, in certain embodiments, the metallic sheath 52 may be made of steel generally having a small number of inclusions. For example, in certain embodiments, the metallic sheath 52 may include between approximately 0.25% and approximately 0.5%, or approximately 0.34% manganese by weight. By further example, in certain embodiments, the metallic sheath 52 may include less than approximately 0.02% phosphorus or sulfur by weight. The metallic sheath 52, in certain embodiments, may also include less than approximately 0.04% silicon by weight, less than approximately 0.05% aluminum by weight, less than approximately 0.1% copper by weight, and/or less than approximately 0.02% tin by weight.
[0019] The granular core 54 of the illustrated tubular welding wire 50 may generally be a compacted powder. In certain embodiments, the granular core 54 may account for between approximately 7% and approximately 40%, or between approximately 10% and approximately 20%, of the total weight of the tubular welding wire 50. For example, in certain embodiments, the granular core 54 may provide approximately 14%, approximately 15%, or approximately 16% of the total weight of the tubular welding wire 50. Furthermore, in certain embodiments, the components of the granular core 54, discussed below, may be homogenously or non-homogenously (e.g., in clumps or clusters 56) disposed within the granular core 54. For example, the granular core 54 of certain welding electrode embodiments (e.g., metal-cored welding electrodes) may include one or more metals (e.g., iron, iron titanium, iron silicon, or other alloys or metals) that may provide at least a portion of the filler metal for the weld. By specific example, in certain embodiments, the granular core 54 may include between approximately 70% and approximately 75% iron powder, as well as other alloying components, such as ferro-titanium (e.g., 40% grade), ferro-magnesium-silicon, and ferrosilicon powder (e.g., 50% grade, unstabilized). Other examples of components that may be present within the tubular welding wire 50 (i.e., in addition to the one or more carbon sources and the one or more alkali metal and/or alkali earth metal compounds) include other stabilizing, fluxing, and alloying components, such as may be found in METALLOY X-CEL™ welding electrodes available from Illinois Tool Works, Inc.
[0020] Additionally, presently disclosed embodiments of the tubular welding wire 50 used for the present invention includes an organic stabilizer disposed in the granular core 54. The organic stabilizer is any organic molecule that includes one or more alkali metal ions (e.g., Group I: lithium (Li), sodium (Na), potassium (K), rubidium (Rb), cesium (Cs)) or alkali earth metal ions (e.g., Group II: beryllium (Be), magnesium (Mg), calcium (Ca), strontium (Sr), or barium (Ba)). That is, the organic stabilizer includes an organic subcomponent (e.g., an organic molecule or polymer), which includes carbon, hydrogen, and oxygen, and may be chemically (e.g., covalently or ionically) bonded to the alkali metal or alkali earth metal ions. In other embodiments, the organic stabilizer may include an organic sub-component (e.g., an organic molecule or polymer, such as cellulose) that has been mixed with (e.g., not chemically bonded with) the alkali metal and/or alkali earth metal salt (e.g., potassium oxide, potassium sulfate, sodium oxide, etc.).
[0021] By specific example, in certain embodiments, the organic stabilizer may be a cellulose-based (e.g., cellulosic) component including a cellulose chain that has been derivatized to form a sodium or potassium salt (e.g., sodium or potassium carboxymethyl cellulose). For example, in certain embodiments, the cellulose-based organic stabilizer may be sodium carboxymethyl cellulose having a degree of substitution (DS) ranging from approximately 0.5 and approximately 2.5. In general, the DS of a derivatized cellulose may be a real number between 0 and 3, representing an average number of substituted hydroxyl moieties in each monomer unit of the polysaccharide. In other embodiments, the organic stabilizer may be other organic molecules that include one or more Group I/Group II ions. For example, in certain embodiments, the organic stabilizer may include derivatized sugars (e.g., derivatized sucrose, glucose, etc.) or polysaccharides having one or more carboxylic acids or sulfate moieties available to form an alkali metal or alkali earth metal salt. In other embodiments, the organic stabilizer may include soap-like molecules (e.g., sodium dodecyl sulfate or sodium stearate) or alginates. Additionally, in certain embodiments, the organic stabilizer may account for less than approximately 10%, between approximately 0.05% and approximately 5%, between approximately 0.1% and approximately 3%, between approximately 0.25% and approximately 2.5%, between approximately 0.5% and approximately 1.5%, or approximately 1% of the granular core 54 by weight. Additionally, in certain embodiments, the organic stabilizer may account for less than approximately 5%, between approximately 0.05% and approximately 3%, between approximately 0.08% and approximately 2%, between approximately 0.1% and approximately 1%, or approximately 0.15% of the tubular welding wire 50 by weight.
[0022] It may be appreciated that the organic stabilizer component of the tubular welding wire 50 may be maintained at a suitable level such that a reducing environment (e.g., hydrogen-rich) may be provided near the welding arc, but without introducing substantial porosity into the weld. It should further be appreciated that utilizing an organic molecule as a delivery vehicle for at least a portion of the Group I/Group II ions to the welding arc, as presently disclosed, may not be widely used since organic molecules may generate hydrogen under the conditions of the arc, which may result in porous and/or weak welds for mild steels. However, as set forth below, using the presently disclosed organic stabilizers afford quality welds (e.g., low-porosity welds), even when welding at high travel speed on coated (e.g., galvanized) and/or thin workpieces.
[0023] According to the present invention, the tubular welding wire 50 also includes a carbon component disposed in the granular core 54. For example, the carbon source present in the granular core 54 and/or the metal sheath 52 may be in a number of forms and may stabilize the arc 34 and/or increase the carbon content of the weld. For example, in certain embodiments, graphite, graphene, nanotubes, fullerenes and/or similar substantially sp2-hybridized carbon sources may be utilized as the carbon source in the tubular welding wire 50. Furthermore, in certain embodiments, graphene or graphite may be used to also provide other components (e.g., moisture, gases, metals, and so forth) that may be present in the interstitial space between the sheets of carbon. In other embodiments, substantially sp3-hybridized carbon sources (e.g., micro- or nano-diamond, carbon nanotubes, buckyballs) may be used as the carbon source. In still other embodiments, substantially amorphous carbon (e.g., carbon black, lamp black, soot, and/or similar amorphous carbon sources) may be used as the carbon source. Furthermore, while the present disclosure may refer to this component as a "carbon source," it should be appreciated that the carbon source may be a chemically modified carbon source that may contain elements other than carbon (e.g., oxygen, halogens, metals, and so forth). For example, in certain embodiments, the tubular welding wire 50 may include a carbon black component in the granular core 54 that may contain a manganese content of approximately 20%. In certain embodiments, the carbon component of the tubular welding wire 50 may be powdered or granular graphite. Additionally, in certain embodiments, the carbon component may account for less than approximately 10%, between approximately 0.01% and approximately 5%, between approximately 0.05% and approximately 2.5%, between approximately 0.1% and approximately 1%, or approximately 0.5% of the granular core 54 by weight. In certain embodiments, the carbon component may account for less than approximately 5%, between approximately 0.01% and approximately 2.5%, between approximately 0.05% and approximately 0.1%, or approximately 0.08% of the tubular welding wire 50 by weight.
[0024] Furthermore, in addition to the organic stabilizer discussed above, the tubular welding wire 50 may also include one or more inorganic stabilizers to further stabilize the arc 34. That is, the granular core 54 of the tubular welding wire 50 may include one or more compounds of the Group 1 and Group 2 elements (e.g., Li, Na, K, Rb, Cs, Be, Mg, Ca, Sr, Ba). A non-limiting list of example compounds include: Group 1 (i.e., alkali metal) and Group 2 (i.e., alkaline earth metal) silicates, titanates, carbonates, halides, phosphates, sulfides, hydroxides, oxides, permanganates, silicohalides, feldspars, pollucites, molybdenites, and molybdates. For example, in an embodiment, the granular core 54 of the tubular welding wire 50 may include potassium manganese titanate, potassium sulfate, sodium feldspar, potassium feldspar, and/or lithium carbonate. By specific example, the granular core 54 may include potassium silicate, potassium titanate, potassium alginate, potassium carbonate, potassium fluoride, potassium phosphate, potassium sulfide, potassium hydroxide, potassium oxide, potassium permanganate, potassium silicofluoride, potassium feldspar, potassium molybdates, or a combination thereof as the potassium source. Similar examples of stabilizing compounds that may be used are described in U.S. Patent No. 7,087,860, entitled "STRAIGHT POLARITY METAL CORED WIRES," and U.S. Patent No. 6,723,954, entitled "STRAIGHT POLARITY METAL CORED WIRE".
[0025] Furthermore, one or more inorganic stabilizers are included in the granular core 54 in the form of an agglomerate or frit. That is, certain embodiments of the tubular welding wire 50 may include one or more of the inorganic stabilizers described above in an agglomerate or frit that may stabilize the arc during welding. The term "agglomerate" or "frit," as used herein, refers to a mixture of compounds that have been fired or heated in a calciner or oven such that the components of the mixture are in intimate contact with one another. It should be appreciated that the agglomerate may have subtly or substantially different chemical and/or physical properties than the individual components of the mixture used to form the agglomerate. For example, agglomerating, as presently disclosed, may provide a frit that is better suited for the weld environment than the non-agglomerated materials.
[0026] According to the present invention, the granular core 54 of the tubular welding wire 50 includes an agglomerate of a mixture of alkali metal or alkaline earth metal compound and other oxides (e.g., silicon dioxide, titanium dioxide, manganese dioxide, or other suitable metal oxides). For example, one embodiment of a tubular welding wire 50 may include an agglomerated potassium source including of a mixture of potassium oxide, silica, and titania. By further example, another embodiment of a tubular welding wire 50 may include in the granular core 54 another stabilizing agglomerate having a mixture of potassium oxide (e.g., between approximately 22% and 25% by weight), silicon oxide (e.g., between approximately 10% and 18% by weight), titanium dioxide (e.g., between approximately 38% and 42% by weight), and manganese oxide or manganese dioxide (e.g., between approximately 16% and 22% by weight). In certain embodiments, an agglomerate may include between approximately 5% and 75% alkali metal and/or alkaline earth metal compound (e.g., potassium oxide, calcium oxide, magnesium oxide, or other suitable alkali metal and/or alkaline earth metal compound) by weight, or between approximately 5% and 95% alkali metal and/or alkaline earth metal (e.g., potassium, sodium, calcium, magnesium, or other suitable alkali metal and/or alkaline earth metal) by weight. Furthermore, in certain embodiments, other chemical and/or physical factors (e.g., maximizing alkali metal and/or alkaline earth metal loading, acidity, stability, and/or hygroscopicity of the agglomerate) may be considered when selecting the relative amounts of each component present in the agglomerate mixture. Additionally, in certain embodiments, the agglomerate may account for less than approximately 10%, between approximately 0.1% and approximately 6%, between approximately 0.25% and approximately 2.5%, between approximately 0.5% and approximately 1.5%, or approximately 1% of the granular core 54 by weight. In certain embodiments, the agglomerate may account for less than approximately 5%, between approximately 0.05% and approximately 2.5%, between approximately 0.1% and approximately 0.5%, or approximately 0.15% of the tubular welding wire 50 by weight.
[0027] Additionally, the granular core 54 of the tubular welding wire 50 may also include other components to control the welding process. For example, rare earth elements may generally affect the stability and heat transfer characteristics of the arc 34. As such, in certain embodiments, the tubular welding wire 50 may include a rare earth component, such as the Rare Earth Silicide (e.g., available from Miller and Company of Rosemont, Illinois), which may include rare earth elements (e.g., cerium and lanthanum) and other non-rare earth elements (e.g., iron and silicon). In other embodiments, any material including cerium or lanthanum (e.g., nickel lanthanum alloys) may be used in an amount that does not spoil the effect of the present approach. By specific example, in certain embodiments, the rare earth component may account for less than approximately 10%, between approximately 0.01% and approximately 8%, between approximately 0.5% and approximately 5%, between approximately 0.25% and approximately 4%, between approximately 1% and approximately 3%, between approximately 0.75% and approximately 2.5%, or approximately 2% of the granular core 54 by weight. In certain embodiments, the rare earth component may account for less than approximately 5%, between approximately 0.01% and approximately 2.5%, between approximately 0.1% and approximately 0.75%, or approximately 0.3% of the tubular welding wire 50 by weight.
[0028] Furthermore, the tubular welding wire 50 may, additionally or alternatively, include other elements and/or minerals to provide arc stability and to control the chemistry of the resulting weld. For example, in certain embodiments, the granular core 54 and/or the metallic sheath 52 of the tubular welding wire 50 may include certain elements (e.g., titanium, manganese, zirconium, fluorine, or other elements) and/or minerals (e.g., pyrite, magnetite, and so forth). By specific example, certain embodiments may include zirconium silicide, nickel zirconium, or alloys of titanium, aluminum, and/or zirconium in the granular core 54. In particular, sulfur containing compounds, including various sulfide, sulfate, and/or sulfite compounds (e.g., such as molybdenum disulfide, iron sulfide, manganese sulfite, barium sulfate, calcium sulfate, or potassium sulfate) or sulfur-containing compounds or minerals (e.g., pyrite, gypsum, or similar sulfur-containing species) may be included in the granular core 54 to improve the quality of the resulting weld by improving bead shape and facilitating slag detachment, which may be especially useful when welding galvanized workpieces, as discussed below. Furthermore, in certain embodiments, the granular core 54 of the tubular welding wire 50 may include multiple sulfur sources (e.g., manganese sulfite, barium sulfate, and pyrite), while other embodiments of the tubular welding wire 50 may include only a single sulfur source (e.g., potassium sulfate) without including a substantial amount of another sulfur source (e.g., pyrite or iron sulfide). For example, in an embodiment, the granular core 54 of the tubular welding wire 50 may include between approximately 0.01 % and approximately 0.5%, or approximately 0.2% potassium sulfate.
[0029] Generally speaking, the tubular welding wire 50 may generally stabilize the formation of the arc 34 to the workpiece 22. As such, the disclosed tubular welding wire 50 may improve more than one aspect of the welding process (e.g., deposition rate, travel speed, splatter, bead shape, weld quality, etc.). It should further be appreciated that the improved stability of the arc 34 may generally enable and improve the welding of coated metal workpieces and thinner workpieces. For example, in certain embodiments, the coated metal workpieces may include galvanized, galvanealed (e.g., a combination of galvanization and annealing), or similar zinc-coated workpieces. A non-limiting list of example coated workpieces further includes dipped, plated (e.g., nickel-plated, copper-plated, tin-plated, or electroplated or chemically plated using a similar metal), chromed, nitrite-coated, aluminized, or carburized workpieces. For example, in the case of galvanized workpieces, the presently disclosed tubular welding wire 50 may generally improve the stability and control the penetration of the arc 34 such that a good weld may be achieved despite the zinc coating on the outside of the workpiece 22. Additionally, by improving the stability of the arc 34, the disclosed tubular welding wire 50 may generally enable the welding of thinner workpieces than may be possible using other welding electrodes. For example, in certain embodiments, the disclosed tubular welding wire 50 may be used to weld metal having an approximately 2.0, 1.5, 1.2, 0.9, 0,75, 0.6 mm (14-, 16-, 18-, 20-, 22-, 24-gauge), or even thinner workpieces. For example, in certain embodiments, the disclosed tubular welding wire 50 may enable welding workpieces having a thickness less than approximately 5 mm, less than 3 mm, or even less than approximately 1.5 mm.
[0030] Furthermore, the presently disclosed tubular welding wire 50 enables welding (e.g., welding of thin gauge galvanized steels) at travel speeds in excess of 76,2 or even 101,6 cm (30 or even 40 inches) per minute. For example, the tubular welding wire 50 readily enables high quality fillet welds at travel speeds above 101,6 cm (40 inches) per minute (e.g., 88,9 or 114,3 cm (35 or 45 inches) per minute) with low weld porosity. That is, the presently disclosed tubular welding wire 50 may enable higher (e.g., 50% to 75% higher) travel speeds than other solid-cored, metal-cored, or flux-cored welding wires. It should be appreciated that higher travel speeds may enable higher production rates (e.g., on a production line) and reduce costs. Additionally, the presently disclosed tubular welding wire 50 exhibits good gap handling and provides excellent weld properties (e.g., strength, ductility, appearance, and so forth) using a wide operating process window. Further, the tubular welding wire 50 generally produces less smoke and spatter than other solid-cored, metal-cored, or flux-cored welding wires.
[0031] Furthermore, the disclosed tubular welding wire 50 may also be combined with certain welding methods or techniques (e.g., techniques in which the welding electrode moves in a particular manner during the weld operation) that may further increase the robustness of the welding system 10 for particular types of workpieces. For example, in certain embodiments, the welding torch 18 may be configured to cyclically or periodically move the electrode in a desired pattern (e.g., a circular, spin arc, or serpentine pattern) within the welding torch 18 in order to maintain an arc 34 between the tubular welding wire 50 and the workpiece 22 (e.g., only between the sheath 52 of the tubular welding wire 50 and the workpiece 22). By specific example, in certain embodiments, the disclosed tubular welding wire 50 may be utilized with welding methods such as those described in U.S. Provisional Patent Application Serial No. 61/576,850, entitled "DC ELECTRODE NEGATIVE ROTATING ARC WELDING METHOD AND SYSTEM,"; in U.S. Patent Application Serial No. 13/681,687, entitled "DC ELECTRODE NEGATIVE ROTATING ARC WELDING METHOD AND SYSTEM"; and in U.S. Provisional Patent Application Serial No. 61/676,563, entitled "ADAPTABLE ROTATING ARC WELDING METHOD AND SYSTEM". It should be appreciated that such welding techniques may be especially useful when welding thin workpieces (e.g., having 0.9, 0,75, 0.6 mm (20-, 22-, or 24-gauge) thickness), as mentioned above.
[0032] FIG. 3 illustrates an embodiment of a process 60 by which a workpiece 22 may be welded using the disclosed welding system 10 and tubular welding wire 50. The illustrated process 60 begins with feeding (block 62) the tubular welding electrode 50 (i.e., the tubular welding wire 50) to a welding apparatus (e.g., welding torch 18). As set forth above, in certain embodiments, the tubular welding wire 50 includes one or more organic stabilizer components (e.g., sodium carboxymethyl cellulose), one or more carbon components (e.g., graphite powder), and one or more rare earth components (e.g., rare earth silicide). Further, the tubular welding wire 50 may have an outer diameter between approximately 0,6 mm (0.024 in) and approximately 1,6 mm (0.062 in), between approximately 0,8 mm /0.030 in) and approximately 1,5 mm (0.060 in), between 0,9 mm (0.035 in) and approximately 1,3 mm (0.052 in), or approximately 1,0 mm (0.040 in). It may also be appreciated that, in certain embodiments, the welding system 10 may feed the tubular welding wire 50 at a suitable rate to enable a travel speed greater than 76,2 cm/min (30 in/min) or greater than 101,6 cm/min (40 in/min).
[0033] Additionally, the process 60 includes providing (block 64) a shielding gas flow (e.g., 100% argon (Ar), 90% Ar / 10% CO2, 95% Ar / 5% CO2, or similar shielding gas flow) near the contact tip of the welding apparatus (e.g., the contact tip of the torch 18). According to the present invention, the shielding gas flow includes at least 90% (e.g., at least 95%, at least 98%, at least 99%) Ar. In other, not claimed embodiments, welding systems may be used that do not use a gas supply system (e.g., such as the gas supply system 16 illustrated in FIG. 1) and one or more components (e.g., potassium carbonate) of the tubular welding wire 50 may decompose to provide a shielding gas component (e.g., carbon dioxide).
[0034] Next, the tubular welding wire 50 is brought near (block 66) the workpiece 22 to strike and sustain an arc 34 between the tubular welding wire 50 and the workpiece 22. It should be appreciated that the arc 34 may be produced using, for example, a DCEP, DCEN, DC variable polarity, pulsed DC, balanced or unbalanced AC power configuration for the GMAW system 10. Once the arc 34 has been established to the workpiece 22, a portion of the tubular welding wire 50 (e.g., filler metals and alloying components) may be transferred (block 68) into the weld pool on the surface of the workpiece 22 to form a weld bead of a weld deposit. Meanwhile, the remainder of the components of the tubular welding wire 50 may be released (block 70) from the tubular welding wire 50 to serve as arc stabilizers, slag formers, and/or deoxidizers to control the electrical characteristics of the arc and the resulting chemical and mechanical properties of the weld deposit.
