Repository: thiefromio-debug/abstract

File: extracted_data/3524504000517.txt
=== PATENT SKEY: 3524504000517 ===
=== SOURCE URL: http://newsd.wips.co.kr/wipslink/api/dkrdshtm.wips?skey=3524504000517 ===

==============================
=== CLAIMS ===
==============================

FAILED TO EXTRACT CLAIMS

==============================
=== DESCRIPTION ===
==============================

[기술분야]
[0001] 본 발명은 테일러 웰디드 블랭크들(Tailor Welded Blanks: TWBs)의 제조를 위한 방법 및 장치, 그리고 접합된 일체의 블랭크를 핫스탬핑하여 차체 부품을 제조하는 방법과 관련된다.

[배경기술]
[0002] 전세계적인 환경규제 및 안전법규의 강화 추세에 따라 차량 산업 분야에서 경량화 및 고강도화 요구가 높다. 전통적인 내연기관 차량은 물론 전기차, 수소차 등 소위 친환경 차량에 있어서도 경량화는 필수이며, 경량화와 더불어 안전성 보장을 위해 부품들의 고강도화가 필요하다.
[0003] 고강도 차량 부품의 제조를 위해 초고장력강이 사용되고 있으나, 초고장력 강판은 성형성이 열악하여 그 적용범위에 한계가 있다. 고강도와 고성형성의 동시 구현을 위해 핫스탬핑 기술이 개발되어 그 적용이 널리 확대되고 있다.
[0004] 핫스탬핑은 강판을 오스테나이트화 온도(AC) 이상, 예로서 900℃ 이상의 고온으로 가열한 후 프레스 금형 내에서 성형과 동시에 급냉시켜 1400Mpa급 이상의 고강도 부품을 얻고자 하는 기술이다. 핫스탬핑 소재로는 0.2중량% 내외의 탄소(C)와 열처리 성능 향상 위해 망간(Mn), 보론(B)이 소량 함유된 이른바 보론강이 사용된다.
[0005] 핫스탬핑은 성형 및 열처리가 동시에 수행되므로 생산성이 우수할 뿐만 아니라 고온에서 강판이 성형되므로 성형성 및 치수 정밀도가 우수하다. 또한 핫스탬핑은 초고장력 강판의 냉간 성형 시 특히 문제되는 스프링백이나 지연파괴를 감소시킬 수 있다는 장점이 있다.
[0006] 핫스탬핑 시 강판은 900℃ 이상의 고온으로 가열되므로, 비도금 강판 이용 시 강판 표면의 산화 및 탄화가 문제된다. 산화 및 탄화로부터 강판을 보호하기 위해 제안된 것이 Al, Zn 도금층을 갖는 강판이다. Al 도금강판에 관해서는 미국특허 제6296805호가 참고될 수 있다.
[0007] Al 도금강판의 대표적인 예는 Usibor® 강판이다. Usibor 1500은 간략히는 22MnB5 기재의 표면에 Al-Si 프리코팅(Pre-coating)이 된 강판이다. 기재 스틸은 예로서 C 0.24wt%, Mn 1.4wt%, Si 0.40wt% 및 Cr, Ti, B 등 성분들을 포함하며, 펄라이트-페이라이트의 복합상을 갖는다. Al-Si 프리코팅은 Al, Si 성분들이 포함된 도금욕에 기재 강판을 침지시킴에 의해 얻어진다. Usibor 1500은 880~930℃의 로에서 5~10분 가열하여 기재를 오스테나이트화 한 후, 30℃/s 이상의 속도로 급냉시킴에 의해 1500Mpa 수준의 강도를 갖게 된다.
[0008] 최근 차량 바디 부품의 제조에 테일러 웰디드 블랭크(이하 'TWB') 기술이 활발하게 적용되고 있다. TWB 기술은 부품에 요구되는 다양한 특성을 충족시킬 수 있도록, 두께나 강도가 서로 다른 블랭크들을 서로 맞대기 용접하여 프레스 성형을 위한 블랭크들(TWBs)를 만드는 기술이다. TWBs를 핫스탬핑에 적용함으로써 바디 부품들의 경량화 및 충돌성능 향상이 가능하다.
[0009] TWB 기술은 도금층을 갖는 강판, 예로서 Al 도금강판에 적용하기 어렵다. 용접과정에 도금층 성분들이 용융부(fusion zone) 내로 혼입되어 용접부 품질을 열악하게 한다. 이 문제의 해결을 위해 한국특허 제1141994호에서는 기재 상의 금속간 합금층만을 남기고, 레이저빔을 이용하여 그 상부의 도금을 용접 전에 미리 제거하는 방안을 제안했다. 이 방안에 의하면 정밀한 레이저빔 컨트롤이 요구되며, TWB 공정 속도의 지연을 피하기 어렵다.

[발명의 내용]

[해결 하고자하는 과제]
[0010] 본 발명은 위와 같은 종래기술에 대한 인식에 기초한 것으로, 개선된 테일러 웰디드 블랭크 제조방법(TWB 방법), 특히 표면 도금층을 갖는 블랭크들 간의 개선된 TWB 방법 및 이를 위한 TWB 장치를 제공하고자 한다.
[0011] 또한 본 발명은 미리 표면 도금층을 제거할 필요가 없는 개선된 TWB 방법을 제공하고자 한다.
[0012] 또한 본 발명은 개선된 TWB 방법에 의해 얻어진, 표면 도금층을 갖는 일체화된 블랭크를 이용한 차체 부품을 제공하고자 한다.
[0013] 본 발명에서 해결하고자 하는 과제는 반드시 위에 언급된 사항에 국한되지 않으며, 미처 언급되지 않은 또 다른 과제들은 이하 기재되는 사항에 의해서도 이해될 수 있을 것이다.

[과제 해결수단]
[0014] 위 목적들은 청구범위에 기재된 발명들, 구성들에 의해 달성된다.
[0015] 본 발명에 의하면 TWB를 위한 블랭크들은 지그 상에 올려져 정렬된 후 용접된다. 지그는 베이스 프레임 및 이 베이스 프레임 상에 마련된 로딩 플레이트를 포함한다. 로딩 플레이트는 그 위에 로딩된 블랭크를 구속하기 위한 고정요소; 분리되어 독립적으로 수평 이동 가능한 하나 이상의 무빙 플레이트를 구비한다.
[0016] 상기 고정요소는 로딩 플레이트 상에 배열된다. 고정요소는 로딩 플레이트에 로딩된 블랭크를 1차로 고정하기 위한 제1 요소; 및 블랭크를 2차로 고정하기 위한 제2 요소를 구비한다. 제1 요소는 블랭크를 로딩 플레이트에 1차로 고정하기 위한 것으로, 일례로서 마그넷, 바람직하게는 자력의 온/오프 조절이 가능한 전자석석(electromagnet)이다. 마그넷은 용접라인을 따라 배열되며 블랭크의 직하부에서 블랭크를 자력으로 고정한다. 제2 요소는 블랭크를 로딩 플레이트에 기구적으로 고정한다. 바람직한 하나의 예로서, 제2 요소는 액츄에이이터에 의해 작동하는 클램핑 기구이다. 클램핑 기구는 블랭크의 주변부에 배치되어 블랭크 가장자리를 로딩 플레이트에 고정한다.
[0017] 본 발명에 의하면 상기 로딩 플레이트 상의 블랭크는 마그넷에 의해 1차 고정(가고정)된 후, 2차로 클램핑 기구에 의해 견고히 고정된다.
[0018] 상기 로딩 플레이트는 고정 플레이트와 무빙 플레이트들로 구성될 수 있다. 고정 플레이트가 기준 플레이트가 되고, 나머지 무빙 플레이트들이 이동하여 맞대기 용접을 위한 블랭크들의 정렬이 이루어진다. 다른 예로서 로딩 플레이트는 무빙 플레이트로만으로 구성될 수 있다. 1개의 무빙 플레이트가 기준 플레이트가 되고, 나머지 무빙 플레이트들이 이동하여 블랭크들이 정렬된다.
[0019] 본 발명에 의하면 상기 블랭크들은 사이드 실 블랭크; 사이드 실 블랭크의 상부에 놓이는 센터 필러 블랭크; 사이드 실 블랭크의 전방에 놓이는 힌지 필러 블랭크; 및 센터 필러 블랭크와 힌지 필러 블랭크 사이에 놓이는 프론트 필러 블랭크를 포함한다. 용접라인은 사이드 실 블랭크와 힌지 필러 블랭크 간의 제1 라인; 힌지 필러 블랭크와 프론트 필러 블랭크 간의 제2 라인; 프론트 필러 블랭크와 센터 필러 블랭크 간의 제3 라인; 및 센터 필러 블랭크와 사이드 실 블랭크 간의 제4 라인을 포함한다.
[0020] 본 발명에 의하면, 상기 블랭크들의 TWB 용접에 필러와이어가 사용된다. 이러한 필러와이어로는 NiCr계, CrMn계가 사용된다. TWB 과정에 용융부로 혼입된 표면 도금층의 Al은 핫스탬핑을 위해 블랭크를 850~950℃로 가열하는 과정에 연질의 페라이트 형성을 촉진한다. 완전히 오스테나이트화 되지 않고 부분적으로 페라이트를 갖는 블랭크를 프레스 성형 시, 목표로 하는 충분한 강도가 얻어지지 않게 된다. 필러와이어는 핫스탬핑 가열 공정 중 용접부에 페라이트가 형성되지 않도록 성분 설계된다.

[효과]
[0021] 상술한 바와 같은 본 발명에 의하면 도어링과 같은 큰 부품을 구성하는 블랭크들의 정밀한 정렬 및 맞대기 용접이 가능하다.
[0022] 또한 본 발명에 의하면, TWB 공정에서 작업 공수의 감소 및 공정 속도의 제고가 가능하다.
[0023] 또한 본 발명에 의하면 TWB 공정 전 표면 도금층의 제거가 불필요하다.

[도면의 간단한 설명]
[0024] 도 1은 본 발명의 실시예에 따른 공정 순서도이다.
도 2는 본 발명의 실시예에 따른 블랭크들을 보여준다.
도 3은 본 발명의 실시예에 따른 블랭크들의 용접순서를 보여준다.
도 4는 본 발명의 실시예에 따른 지그 및 용접장치를 보여준다.
도 5는 도 4에 도시된 지그의 다른 각도 뷰이다.
도 6은 도 4에 도시된 지그를 위에서 본 뷰이다.
도 7 및 도 8은 지그 위에 블랭크들이 로딩된 것을 보여준다.
도 9는 본 발명의 실시예에 따라 제작된 차체 부품을 보여준다.

[발명의 실시를 위한 구체적인 내용]
[0025] 이하 본 발명의 여러 특징적인 측면들을 이해할 수 있도록 실시예들을 들어 보다 구체적으로 살펴본다. 도면들에서 동일 또는 동등한 구성요소들은 동일한 부호로 표시될 수 있고, 도면들은 본 발명의 특징들에 대한 직관적인 이해를 위해 과장되거나 개략적으로 도시될 수 있다.
[0026] 본 문서에서, 별도 한정이 없거나 본질적으로 허용될 수 없는 것이 아닌 한, 두 요소들 간의 관계를 설명하기 위한 표현들, 예로서 '상', '연결'과 같은 표현들은 두 요소가 서로 직접 접촉하는 것은 물론 제1 및 제2 요소의 요소 사이에 제3의 요소가 개재되는 것을 허용한다. 전후, 좌우 또는 상하 등의 방향 표시는 설명의 편의를 위한 것일 뿐이다.
[0027] 도 1은 실시예에 따른 차량 부품의 제조를 위한 공정 순서도를 보여준다.
[0028] 도 1을 참조하면, 이 공정은 블랭크들을 정렬(S1) 후 용접(S2)하는 TWB 공정과, 용접된 일체의 블랭크(이하 '일체화된 블랭크')를 가열(S3)하여 프레스 성형(S4)하는 핫스탬핑 공정을 포함한다.
[0029] 블랭크 준비
[0030] TWB 공정을 위한 블랭크로는 표면에 Al-Fe 합금화 도금층을 갖는 강판이 사용된다.
[0031] 강판은 오스테나이트화 온도 이상으로 가열 후 급냉시킴에 의해 마르텐사이트 조직을 가질 수 있는 조성을 갖는다. 강판은 예로서 중량%로, C: 0.01~0.5%, Si: 0.01~2%, Mn: 0.01~10%, P: 0.001~0.05%, S: 0.0001~0.02%, Al: 0.001~1.0%, N: 0.001~0.02%, 나머지 Fe 및 불가피한 불순물을 포함한다.
[0032] 실시예에 의하면, 강판은 Cr, Mo 중 선택된 1종 이상의 합: 0.01~4.0중량%, Ti, Nb 및 V로 이루어진 그룹에서 1종 이상의 합: 0.001~0.4중량%, 그리고 B: 0.0001~0.01중량% 중에서 하나 이상을 더 포함한다.
[0033] Cr 및 Mo는 경화능 향상, 석출강화 효과를 통한 강도 향상 및 결정립 미세화에 기여하는 원소들이다. Cr 및 Mo 중 1종 이상의 합이 0.01% 미만인 경우에는 상기 효과를 얻기 어렵고, 4.0% 초과인 경우에는 그 효과가 포화될 뿐만 아니라, 용접성 저하 및 비용 상승의 문제가 있다.
[0034] Ti, Nb 및 V은 미세 석출물 형성으로 열처리 부재의 강도 향상, 결정립 미세화에 의해 잔류 오스테나이트 안정화 및 충격인성 향상에 기여하는 원소들이다. Ti, Nb 및 V 중 1종 이상의 합이 0.001% 미만인 경우에는 그 효과가 포화될 뿐만 아니라, 비용 상승의 문제가 있다.
[0035] B은 소량의 첨가로도 경화능을 향상시킬 수 있을 뿐만 아니라, 구(prior)오스테나이트 결정립계에 편석되어 P 또는/및 S의 입계편석에 의한 열간성형 부재의 취성을 억제할 수 있는 원소이다. B 함량이 0.0001% 미만인 경우에는 효과를 얻기 어렵고, 0.01% 초과인 경우에는 그 효과가 포화될 뿐만 아니라, 열간압연에서 취성을 야기시킨다.
[0036] Al-Fe 합금화 도금층은 중량%로 Al: 40~60%, Si: 2~10%, 나머지 Fe 및 불가피한 불순물을 포함한다. 도금층 내 Fe 평균 함량은 35중량% 이상이며, 미합금화된 상의 분율이 1면적% 이하이다. 미합금화된 상의 분율이 1면적% 초과인 경우에는 저융점의 Al 상이 존재하는 것을 의미한다. 저융점의 Al 상은 저경도상을 형성함으로써 핫스탬핑 후 TWB 용접부에서 경도 편차를 크게 하고 용접부 특성을 저해한다.
[0037] 일실시예에 의하면, Al-Fe 합금화 도금층은 기재 강판의 표면에 형성되고 Si을 0.5~12.0중량% 포함하는 확산층; 및 Si을 3.0~20.0중량% 포함하는 중간층을 포함한다. 확산층과 중간층의 평균 두께의 합이 1.0~10㎛이며, 합금화 도금층 상에는 2㎛ 이하의 산화층이 형성될 수 있다. 산화층의 두께가 2㎛ 초과하는 경우 용접성이 열악해진다.
[0038] 일실시예에 의하면, Al-Fe 합금화층의 두께는 10~50㎛이다.
[0039] Al-Fe 합금화 도금층을 갖는 강판의 제조방법은 상기된 강판 조성을 갖는 슬라브를 이용하여 냉연강판을 얻는 단계; 냉연강판을 중량%로 Si: 6~12%, Fe: 1~4%, 나머지 Al 및 불가피한 불순물을 포함하는 도금욕에 침지하여 도금하는 단계; 및 도금강판을 이슬점 온도 -10℃ 미만, 비산화성 분위기, 예로서 수소 및/또는 질소 분위기의 상소둔로에서 600~800℃ 범위의 온도로 0.1~100시간 합금화 열처리하는 단계를 포함한다.
[0040] 냉연강판은 슬라브를 1000~1300℃로 가열하는 단계; 가열된 슬라브를 Ar3~1000℃로 마무리 열간압연하여 열연강판을 얻는 단계; 열연강판을 냉각하여 Ms 초과 750℃ 이하에서 권취하는 단계; 및 권취된 열연강판을 냉간압연하여 냉연강판을 얻는 단계를 거쳐 제조된다.
[0041] 도금 단계에서, Si함량이 6중량% 미만이면, 도금욕의 유동성이 저하되어 균일한 도금층 형성이 어려운 문제가 있다. Si함량이 12중량%를 초과하면 도금욕의 용융온도가 올라가서 도금욕 관리 온도를 상향해야 하는 문제점이 있다. 도금욕 중 Fe는 도금 과정에서 강판으로부터 도금욕에 용해가 되어 존재하게 된다. 도금욕의 Fe함량을 1중량% 미만으로 유지하기 위해서는 용해되어 나오는 Fe를 희석시키기 위해 과도한 제조 비용이 발생하는 문제가 있고, Fe 함량이 4중량%를 초과하면 도금욕에 드로스라고 하는 FeAl 화합물 형성이 용이하여 도금 품질을 저하시키기 때문에 4중량% 이하로 관리할 필요가 있다.
[0042] 실시예에 의하면 도금 단계에서 강판의 도금량은 편면 기준 30~130g/m2이다. 도금량이 편면 기준 30g/m2 미만인 경우에는 핫스탬핑 부품의 내식성 확보가 어려우며, 130g/m2 초과인 경우에는 과도한 도금 부착량으로 인하여 제조원가가 상승할 뿐만 아니라, 도금량이 코일 전폭 및 길이 방향으로 균일하도록 도금하기가 용이하지 않다.
[0043] 상소둔 전의 도금층은 Al 주상에 Al-Si 공정상이 분포하는 조직을 갖는다. 상소둔을 통해 Fe와의 합금화가 이루어져 점차 도금층의 Fe함량이 높아지고 다양한 상이 형성된다. 합금화 도금층은 예로서 기재 강판 표면으로부터 확산층, Fe2Al5가 주를 이루는 층, 중간층(FeAl(Si)), Fe2Al5가 주를 이루는 층이 차례대로 형성된 구조를 갖는다. 확산층은 FeAl(Si)와 αFe를 주요구성으로 하여 Si 함량이 0.5~12.0중량%이고, 중간층은 FeAl(Si)를 주요구성으로 하여 Si 함량이 3.0~20.0 중량%일 수 있다.
[0044] 상소둔은 이슬점 온도 -10℃ 미만의 비산화성 분위기, 예로서 수소 분위기, 또는 수소와 질소의 혼합분위기에서 수행된다. 이슬점 온도가 -10℃ 미만으로 관리되지 않는 경우, 취성 등 합금화 도금층의 품질 유지가 어렵다. 비산화성 분위기에서 상소둔 함을 통해 합금화 도금층 상부의 산화층 제어가 가능하다.
[0045] 표면 도금층의 합금화 열처리가 완료된 강판은 TWB 공정을 위해 미리 설정된 크기들과 형상들을 갖는 블랭크들로 커팅(블랭킹)된다.
[0046] 도 1 내지 도 8을 참조하여 테일러 웰디드 블랭크 제조공정 및 장치에 관하여 살펴본다.
[0047] 블랭크들 정렬(S1)
[0048] 도 1의 S1 내지 S4 단계를 거쳐 얻어진 차체 부품에 대한 후공정 필요성 제거를 위해 일체화된 블랭크 및 이를 이루는 블랭크들(11,12,13,14)의 설계가 중요하다. 후공정의 한 예는 트리밍이다. 트리밍은 TWB 공정의 지연 및 스크랩 손실을 야기한다. 프레스 성형 후 트리밍 필요가 없거나 적어도 최소화하고 아울러 용접부의 품질 보장을 위해, 블랭크들(11,12,13,14)의 크기들, 형상들 등이 최적 설계된다.
[0049] 도 2는 실시예에 따라 서로 맞대어 정렬된 블랭크들(11,12,13,14)을 보여준다. 실시예에 의하면 블랭크들(11,12,13,14)은 Al합금의 표면 도금을 갖는다. 예로서 블랭크들(11,12,13,14)은 Al-Fe 합금화 도금층을 갖거나, 또는 Al-Si 프리코팅을 가질 수 있다.
[0050] 도 2에 도시된 블랭크들(11,12,13,14)은 도어 링의 제작을 위한 것들로, 실 사이드 블랭크(11), 힌지 필러 블랭크(12), 프론트 필러 블랭크(13) 및 센터 필러 블랭크(14)를 포함한다. 특징적으로 설계된 4개의 블랭크들(11,12,13,14)을 서로 맞대기 용접하여 일체화된 블랭크를 얻고, 이 일체화된 블랭크를 프레스 포밍 또는 핫스탬핑함으로써 도어 링이 얻어진다. 블랭크들(11,12,13,14)은 최적 충돌 성능의 발휘할 수 있도록 두께, 재질 중 적어도 하나가 서로 다르게 설계된다.
[0051] 도 2에서 지시된 L1 내지 L4는 용접라인들이다. L1은 실 사이드 블랭크(11)와 그 전방의 힌지 필러 블랭크(12) 간의 제1 용접라인이다. 제1 용접라인(L1)은 6시 위치에서 수직하게 연장된다. L2는 힌지 필러 블랭크(12)와 프론트 필러 블랭크(13) 간의 제2 라인이다. 제2 용접라인(L2)은 2시 위치에서 비스듬히 연장된다. L3는 프론트 필러 블랭크(13)는 센터 필러 블랭크(14) 간의 제3 용접라인이다. 제3 용접라인(L3)은 11시~12시 위치에서 수직하게 연장된다. L4는 센터 필러 블랭크(14)와 실 사이드 블랭크(11) 간의 제4 용접라인이다. 제4 용접라인(L4)은 9시 위치에서 수평하게 연장된다.
[0052] 도어 링의 제작을 위한 블랭크들(11,12,13,14)의 신속하고 정밀한 정렬 및 맞대기 용접을 위해 특징적인 장치가 사용된다. 도 4 내지 도 8에 실시예에 따른 지그(2)가 도시되어 있다. 이 지그(2)를 이용하여 블랭크들(11,12,13,14)을 서로 맞대어 정렬하고 용접을 수행한다.
[0053] 도 4 내지 도 6을 참조하면, 지그(2)는 베이스 프레임(2)과, 베이스 프레임(3) 상의 로딩 플레이트(20)를 구비한다.
[0054] 베이스 프레임(3)은 로딩 플레이트(20)를 지지하며, 그 하부에 이동을 위한 바퀴(4)가 마련된다. 바퀴(4)에는 바퀴(4)의 구름운동을 제한하여 베이스 프레임(3)을 위치 고정하기 위한 스토퍼가 마련된다.
[0055] 로딩 플레이트(20)는 서로 분리된 복수 개의 플레이트들(21,22,23,24)로 구성된다. 이들 플레이트(21,22,23,24) 상에 블랭크들(11,12,13,14)이 1:1 매칭되어 로딩된다. 1개의 플레이트에 1개의 블랭크가 로딩된다.
[0056] 로딩 플레이트(20)는 그 위에 로딩된 블랭크를 고정하기 위한 요소를 갖는다. 실시예에 의하면 이 고정요소는 마그넷(7) 및 클램핑 기구(6)를 포함한다. 마그넷(7)은 전자력의 온/오프가 가능한 전자석으로서, 용접라인(L1,L2,L3,L4)을 따라 배열된다. 로딩 플레이트(20)에 블랭크 로딩 후, 마그넷(7)에 전원이 인가된다. 마그넷(7)에 의해 용접라인(L1,L2,L3,L4)을 따라서 블랭크가 로딩 플레이트(20)에 밀착 고정된다. 클랭핑 기구(6)는 블랭크 주변에 배치되어 블랭크의 가장자리를 로딩 플레이트(20)에 견고히 고정한다.
[0057] 로딩 플레이트(20)는 베이스 프레임(3) 상에서 독립적으로 수평 이동 가능한 무빙 플레이트를 포함한다. 로딩 플레이트(20)를 구성하는 플레이트들 중 적어도 하나 이상은 무빙 플레이트이며, 하나의 예로서 모두 무빙 플레이트로 구성될 수도 있다. 로딩 플레이트(20)와 베이스 프레임(3) 사이에는 무빙 플레이트를 이동시키기 위해 레일(5)을 포함한 무빙 시스템이 마련된다. 무빙 시스템에는 공지된 기술을 포함하여 다양한 기술이 적용될 수 있다.
[0058] 도 5 내지 도 8을 참조하여 로딩 플레이트(20) 및 블랭크들(11,12,13,14)의 정렬 방법에 관해 구체적으로 살펴본다.
[0059] 도 5 및 도 6에서 보듯이, 로딩 플레이트(20)는 제1 플레이트(21), 그리고 제1 플레이트(21)로부터 반시계 방향으로 배열된 제2 플레이트(22), 제3 플레이트(23) 및 제4 플레이트(24)를 구비한다.
[0060] 실시예에 의하면 제1 플레이트(21)는 블랭크들(11,12,13,14)의 정렬을 위한 기준점이 되는 플레이트(이하 기준 플레이트)이다. 제2 플레이트(22) 내지 제4 플레이트(24)는 각각 무빙 플레이트로서, 전후좌우로 이동 가능하다. 무빙 플레이트의 대각선 방향 이동이 고려될 수 있으나, 무빙 시스템의 구성이 복잡해질 수 있다. 제1 플레이트(21)은 움직이지 않는 고정 플레이트이거나 또는 무빙 플레이트일 수 있다. 지그(2)의 활용도를 높이기 위해서는 제1 플레이트(21) 또한 무빙 플레이트인 것이 좋을 것이다.
[0061] 로딩 플레이트(20) 상에 블랭크들(11,12,13,14)을 로딩하기 전, 제2 내지 제4 플레이트(22,23,24)는 각각 바깥쪽 방향으로 이동하여 플레이트들(21,22,23,24) 간 간격이 벌어진다. 예로서 도 6에서 보기에, 제2 플레이트(22)는 우측 이동 후 하방향 이동하고, 제4 플레이트(24)는 좌측 이동 후 상방향 이동하며, 제3 플레이트(23)은 상방향 이동한다. 바람직한 하나의 예로서, 제1 플레이트(21)는 맞대기 용접을 위한 최종 위치에서 움직이지 않고 제자리 고정된다.
[0062] 제2 내지 제4 플레이트(22,23,24)가 완전히 펼쳐지면, 로봇에 의해 각 플레이트(21~24) 상에 블랭크들(11~14)이 로딩된다. 각 블랭크(11~14)의 로딩 위치 및 자세는 맞대기 용접을 위한 블랭크들(11~14) 최종적인 정렬 위치 및 자세가 타겟팅된다.
[0063] 플레이트들(21~24) 상에 블랭크들(11~14)의 로딩이 완료되면, 마그넷(7)에 전원이 인가되어 블랭크들(11~14)이 각각의 플레이트(21~24)에 위치 고정된다. 마그넷(7)은 용접라인(L1~L4)을 따라서 블랭크들(11~14)을 플레이트들(21~24)에 밀착 고정할 수 있도록 각 플레이트의 적어도 2변에 가장자리를 따라 복수개 배열된다. 달리 표현하자면, 마그넷(7)은 용접라인(L1~L4)을 가운데 두고 그 양측에서 용접라인(L1~L4)을 따라 배열된다. 플레이트들(21~24)은 블랭크들(11~14) 간의 용접라인들(L1~L4)을 따라 서로 맞대어지는 변들을 갖도록 형성된다. 마그넷(7)은, 플레이트들(21~24)은 용접라인들(L1~L4)을 따라 블랭크들(11~14)의 가장자리들이 플레이트들(21~24)에 밀착될 수 있도록, 변들을 따라 배열된다.
[0064] 마그넷(7)에 의해 블랭크들(11~14)이 플레이트들(21~24)에 고정되면, 제2 내지 제4 플레이트(22,23,24)가 다시 안쪽으로 이동하여 블랭크들(11,12,13,14)을 맞대기 정렬시킨다. 예로서 도 6에서 보기에, 제2 플레이트(22)가 상방향 이동 후 좌측으로 이동하고, 제4 플레이트(24)가 하방향 이동 후 우측으로 이동하며, 마지막으로 제3 플레이트(23)가 하방향 이동한다.
[0065] 도 7 및 도 8을 참조하면, 제1 플레이트(21)에 사이드 실 블랭크(11)가 로딩되며, 제2 플레이트(22)에 힌지 필러 블랭크(12)가 로딩되며, 제3 플레이트(23)에 프론트 필러 블랭크(13)가 로딩되고, 제4 플레이트(24)에 센터 필러 블랭크(14)가 로딩된다.
[0066] 블랭크들(11,12,13,14)이 플레이트들(21,22,23,24)에 로딩되는 순서는 문제되지 않는다. 다만, 블랭크들(11,12,13,14)의 정렬 순서, 즉 무빙 플레이트(22,23,24)의 이동 순서는 주의가 필요하다. 사이드 실 블랭크(11)가 기준이 된다. 사이드 실 블랭크(11)에 센터 필러 블랭크(14) 및 힌지 필러 블랭크(12)가 정렬되며, 이후 마지막으로 프론트 필러 블랭크(13)가 정렬된다. 센터 필러 블랭크(14)와 힌지 필러 블랭크(12) 간의 정렬 순서는 서로 바뀌어도 무방하다. 이러한 순서로 블랭크들(11,12,13,14)이 정렬되지 않을 경우, 오정렬이 문제된다. 크기가 큰 블랭크들(11,12,13,14) 각각이 2개씩의 위치에서 인접 블랭크와 정렬되며, 정렬라인(즉 용접라인) 또한 여러 방향이기에, 정렬 순서에 따른 오정렬 민감도가 크다. 대각선 방향의 제2 라인(L2)을 갖는 프론트 필러 블랭크(13)의 형상 및 위치 조건 또한 정렬 순서를 제약한다.
[0067] 로딩 플레이트(20)의 관점에서 보면, 제1 플레이트(21)를 기준으로 제2 내지 제4 플레이트(22,23,24)를 이동시켜 블랭크들(11,12,13,14)이 정렬되며, 제3 플레이트(23)가 마지막에 정렬 위치로 이동한다.
[0068] 위와 같이 블랭크들(11,12,13,14)이 정렬되면, 비전센서 등을 이용한 블랭크들(11,12,13,14) 간 정렬 오차의 확인이 수행된다. 정렬 오차가 목표 수치 이내에 있는 경우, 클램핑 기구(6)가 작동하여 블랭크들(11,12,13,14)이 각 로딩 플레이트(20)에 견고하게 고정된다. 어느 플레이트 위의 블랭크의 정렬이 허용 범위를 벗어나 위치된 경우, 해당 플레이트의 마그넷(7)의 자력을 오프시킨 후, 수작업으로 해당 블랭크의 위치를 조정할 수 있다.
[0069] 클램핑 기구(6)는 블랭크들(11~14)의 주변에 배치되며, 블랭크들(11~14)의 가장자리를 눌러 로딩 플레이트(20)에 고정한다. 마그넷(7)에 의해 블랭크들(11~14)이 용접라인(L1~L4)을 따라서 위치 고정되며, 클램핑 기구(6)에 의해 블랭크들(11~14)이 로딩 플레이트(20)에 전체적으로 견고하게 고정된다. 다른 하나의 예로서 클램핑 기구(6)는, 제2 내지 제4 플레이트(22,23,24)가 원위치로 복귀하기 전, 마그넷(7)과 함께 블랭크들(11,12,13,14)을 로딩 플레이트(20)에 고정하도록 구성될 수 있다.
[0070] 도 6 및 도 8을 참조하면, 클랭핑 기구(6)는 블랭크들(11,12,13,14) 각각의 가장자리를 따라 그 주변에 배치된다. 용접라인(L1,L2,L3,L4)에서 블랭크들(11,12,13,14) 간에 갭이나 들뜸이 발생하지 않도록, 클랭핑 기구(6)는 특히 각 용접라인(L1,L2,L3,L4)의 양단에 집중 배치된다. 클램핑 기구(6)는 전기 모터 또는 공압에 의해 액츄에이팅되어 클램핑 위치 및 언클램핑 위치로 이동하는 클램프를 구비한다.
[0071] 블랭크들 용접(S2)
[0072] 도 3은 실시예에 따른 블랭크들(11,12,13,14)의 용접순서를 보여준다.
[0073] 도 2 및 도 3을 참조하면, 블랭크들(11,12,13,14)의 용접은 제1 라인(L1)에서 시작해서, 제2 라인(L2), 제3 라인(L3) 및 제4 라인(L4)의 순서로 진행된다. 블랭크들(11,12,13,14) 간 정렬 기준이 되는 사이드 실 블랭크(11)에 먼저 힌지 필러 블랭크(12)가 용접되며, 그 다음으로 사선 방향의 제2 라인(L2)을 따라 프론트 필러 블랭크(13)가 용접된다. 이러한 용접순서는 블랭크들(11,12,13,14) 간의 간격, 특히 제2 라인(L2)에서 목표보다 갭이 벌어지거나 틀어져 용접 불량이 발생되는 것을 방지한다.
[0074] 신속한 용접 및 고품질의 용접부를 얻기 위해 용접라인(L1,L2,L3,L4)을 따라서의 용접 방향이 설정된다. 실시예에 의하면, 제1 라인(L1) 및 제4 라인(L4)는 바깥쪽에서 안쪽으로 향하며, 제2 라인(L2) 및 제3 라인(L3)은 안쪽에서 바깥쪽을 향하게 설정된다.
[0075] 블랭크들(11,12,13,14) 간의 용접에 필러와이어가 사용된다. 블랭크들(11,12,13,14) 표면의 Al-Fe 합금화 도금층은 Al-Si 프리코팅에 비해 향상된 용접부 품질을 보장하나, 도금층에 포함된 Al이 용접 용융부에 유입되어 용접부 특성을 저해하게 되는 문제가 완전히 해결되지 않는다. 균일하고 우수한 용접부 품질을 보장하기 위한 필러와이어의 조성이 설계된다. 특히 핫스탬핑을 위해 일체화된 블랭크를 가열하는 과정에 용접부에서 페라이트가 형성되지 않도록, 필러와이어의 조성이 설계된다.
[0076] 실시예에 의하면 필러와이어의 조성 설계에 오스테나이트 안정화 원소로 Ni, Mn, C이 고려되며, 추가적으로 Cr이 필수요소로 고려된다. 실시예에 의하면 필러와이어로 NiCr계, CrMn계 등의 금속이 사용된다. 우수한 용접부 품질의 보장을 위해, 필러와이어의 조성은 용접 후 용접부의 성분이 아래 수식 1) 및 수식 2)의 조건에 부합하도록 설계된다. 용접 조건에 따른 용융부 내의 필러와이어 희석율을 고려하여 필러와이어의 구체적인 조성이 도출된다. [수식 1] 및 [수식 2]에서 각 성분의 함량은 wt%이다.
[0077] [수식 1] 4.44[C]+0.355[Mn]+0.505[Ni]+0.148[Cr]-[Al]-1.388 > 0
[0078] [수식 2] 1.0<[Cr]<8.0
[0079] NiCr계 필러와이어는 Ni 및 Cr을 주요 성분으로 포함하는 필러와이어를 의미한다. 비제한적인 예로서, NiCr계 필러와이어는 중량%로, C: 0.15~0.4%, Ni: 40~50%, Cr: 30~40%, Mn: 4.5% 이하(0% 포함), Mo: 8% 이하(0% 포함), Si: 0.4% 이하(0% 포함) 및 기타 불가피한 불순물을 포함할 수 있다.
[0080] CrMn계 필러와이어는 Cr 및 Mn을 주요 성분으로 포함하는 필러와이어를 의미한다. 비제한적인 예로서, CrMn계 필러와이어는 중량%로, C: 0.1~0.25%, Cr: 30~40%, Mn: 8~20%, Ni: 4~15%, Si: 0.4% 이하(0% 포함) 및 기타 불가피한 불순물을 포함할 수 있다.
[0081] 레이저 용접은 바람직하게는 출력 3~5kW, 용접속도 1.5~2.5m/min, 피딩 속도 0.2~0.6m/min의 조건으로 수행된다.
[0082] 레이저 출력은 단위시간당 용접부에 조사되는 에너지량과 관계된다. 용접라인(L1,L2,L3,L4)을 따라 적정 깊이와 폭의 용융부 형성 및 접합을 위해서는 3~5kW 정도의 출력이 요구된다. 다만, 출력이 너무 큰 경우 주변 영역에까지 넓게 열영향을 미쳐 건전한 용접품질을 얻기에 어려움이 있다.
[0083] 용접속도가 1.5m/min 미만인 경우, 과용융이 발생되어 용접부 품질이 저하된다. 용접속도가 2.5m/min를 초과하는 경우, 적정한 용접 품질을 얻을 수 없다. 필러와이어의 피딩 속도가 0.2m/min 미만인 경우, 용융부로의 필러와이어가 혼입량이 적어 용접부 품질의 저하가 문제된다. 피딩 속도가 0.6m/min 초과하는 경우, 용융부에 필러와이어가 과다하게 혼입되어 용접품질이 저해된다.
[0084] 실시예에 따른 필러와이어들의 적용 예들을 살펴본다.
[0085] 두께 1.6mm의 시트 A와 두께 1.0mm의 시트 B를 필러와이어들을 이용하여 맞대기 레이저 용접한 예들이 표 1에 정리되어 있다. 시트 A와 B는 Usibor 1500 Al 도금강판으로 제작되었다. 시험예 1~2, 5, 7~9는 CrMn계 필러와이어가 사용되었고, 나머지 시험예들에서는 NiCr계 필러와이어가 사용되었다. 용접 완료 후, SEM EDS를 이용하여 용접부의 금속 성분을 측정하였고, 그 결과(평균치)가 표 1에 기재되어 있다.
[0086]
[표 1]
시험
예 용접부 성분 (wt%) 수식1
값 수식2
값 경도
ΔMin 경도
ΔMAX 파단율
(%)
C Mn Ni Cr Al Si Mo
1 0.22 2.97 0.76 2.99 0.99 0.46 0 0.47 2.99 -8.9 12.1 0
2 0.21 3.03 1.07 4.84 1.17 0.41 0 0.69 4.84 17.7 62.7 0
3 0.22 2.01 3.2 2.93 1.05 0.41 0 1.30 2.93 2.6 49.6 0
4 0.22 1.96 3.42 4.02 2.28 1.04 0 0.32 4.02 -25.0 28.3 0
5 0.22 2.21 1.32 3.22 1.04 0.53 0 0.47 3.22 55.0 65.0 0
6 0.22 1.93 6.83 6.6 1.23 0.46 0.59 3.46 6.6 -27.0 29.0 0
7 0.21 2.13 0 2.78 1.31 0.39 0 -0.59 2.78 -20.0 37.6 100
8 0.19 4.93 1.44 8.07 1.15 0.53 0 1.99 8.07 -5.0 23.0 100
9 0.22 1.45 0 0.33 1.73 0.5 0 -1.58 0.33 -92.0 39.0 33.3
10 0.21 2.07 12.82 11.44 1.1 0.41 0 7.36 11.44 -196.4 -68.4 100
11 0.22 1.38 1.36 1.25 1.12 0.55 0 -0.17 1.25 -123.2 -2 70
[0087] 표 1에서 보듯이, 시험예 1~6은 용접부의 금속 성분 조건이 [수식 1] 및 [수식 2]에 만족하며, 나머지 시험예 7~11은 만족하지 않는다. 그 결과 시험예 1~6은 용접부와 타부위 간의 경도 차가 크지 않고 인장시험에서 용접부에서 파단이 발생하지 않는 반면, 시험예 7~11은 경도차가 크고 용접부에서 파단이 발생한다. 이와 같은 결과들은 필러와이어의 조성 및 용접 조건은 [수식 1] 및 [수식 2]을 만족하도록 설계되어야 함을 보여준다.
[0088] 일체화된 블랭크 가열(S3)
[0089] 일체화된 블랭크는 오스테나이트화 온도 이상으로 가열된다. 가열에는 전기로, 가스로, 통전가열, 고주파 유도가열이나 이들의 하이브리드 타입의 가열방법 등이 사용될 수 있다.
[0090] 도금층, 예로서 용융도금에 의한 Al-Si 프리코팅을 갖는 종래 Al 도금강판의 경우, 핫스탬핑을 위한 승온 속도에 제한이 따른다. 잘 제어되지 않은 승온 속도에서 용융된 프리코팅은 표면 불량을 발생시킨다. 반면에 실시예에 따른 블랭크들(11,12,13,14)의 각 도금층은 이미 열처리되어 있기에 일체화된 블랭크는 종래 Al 도금강판과 비교하여 상당히 신속히 가열될 수 있다. 실시예에 의하면 Al-Si 프리코팅을 갖는 강판에 비해 45% 정도의 가열시간 단축이 가능하며, 12℃/s 이상의 속도로 승온될 수 있다.
[0091] 프레스 성형(S4)
[0092] 일체화된 블랭크는 가열 후, 프레스 금형 내에서 성형된다. 금형은 블랭크의 열을 흡수하기 위해 내부 냉각채널을 갖는다. 900℃ 이상으로 가열된 용접 블랭크는 금형 내에서 30℃/s 이상의 속도로 급냉되며, 이에 의해 마르텐사이트 상을 갖는 고강도 부품이 얻어진다.
[0093] 도 9는 실시예에 따라 제조된 도어 링(10)을 보여준다.
[0094] 도 9에서 보듯이 도어 링(10)은 사이드 실(11'), 힌지 필러(12'), 프론트 필러(13') 및 센터 필러(14')을 구비한다. 실 사이드 블랭크(11)는 사이드 실(11')을 이루며, 힌지 필러 블랭크(12)는 도어 힌지가 장착되는 힌지 필러(12')를 이룬다. 프론트 필러 블랭크(13)는 프론트 필러(13')를 구성한다. 센터 필러 블랭크(14)는 실 사이드 블랭크(11)의 일부와 함께 센터 필러(14')를 구성한다.
[0095] 이상 본 발명의 실시예들이 설명되었고, 이들 실시예는 본 발명의 다양한 측면들과 특징들을 이해하는데 도움이 될 것이다. 이 실시예들에서 소개된 특징들 또는 요소들은 다양한 형태로 조합될 수 있고, 이러한 조합에 의해 본 문서에서는 미처 설명되지 못한 또 다른 실시예가 제시될 수 있다.
[0096] 보호하고자 하는 발명의 범위가 청구항들에 기재된다. 청구항에 기재된 요소는, 발명의 본질 또는 범위를 벗어나지 않는 범위 내에서, 다양하게 변경 및 수정되고 등가물로 대체될 수 있다. 청구항에 기재된 도면부호들은, 만일 기재되어 있다면, 청구된 발명들이나 그 요소들에 대한 쉽고 그리고 직관적인 이해를 돕기 위한 것일 뿐 청구된 발명들의 권리범위를 한정하지 않는다.

[부호의 설명]
[0097] 1: 용접장치 2: 지그
3: 베이스 프레임 5: 레일
6: 클램핑 기구 7: 마그넷
11: 실 사이드 블랭크 12: 힌지 필러 블랭크
13: 프론트 필러 블랭크 14: 센터 필러 블랭크
21~24: 로딩 플레이트 L1~L4: 용접라인

File: extracted_data/3525102000980.txt
=== PATENT SKEY: 3525102000980 ===

==============================
=== CLAIMS (청구항) ===
==============================

청구항 1항 (대표청구항)

제1아연 도금강판과 제2아연 도금강판을 중첩하여 고정하고, 상기 제1아연 도금강판의 제1도금층과 상기 제2아연 도금강판의 제2도금층 용융온도보다 높은 온도로 상기 제1아연 도금강판과 상기 제2아연 도금강판의 용접부위를 가열하는 전처리 가열단계; 및
상기 용접부위에 상기 제1아연 도금강판과 상기 제2아연 도금강판의 용융온도보다 높은 온도로 레이저를 조사하여 상기 제1아연 도금강판과 상기 제2아연 도금강판을 용접하는 강판 레이저 용접단계;를 포함하며,
상기 전처리 가열단계에서는 상기 제1아연 도금강판과 상기 제2아연 도금강판을 지그유닛에 장착하고 상기 제1아연 도금강판과 상기 제2아연 도금강판을 제1고정 압력으로 가압하여 고정한 상태에서 상기 용접부위를 가열하여 가열라인을 형성하고,
상기 강판 레이저 용접단계에서는 상기 제1아연 도금강판과 상기 제2아연 도금강판을 제2고정 압력으로 가압하여 고정한 상태에서 상기 가열라인을 따라 용접라인을 형성하면서 용접하며,
상기 제1고정 압력과 상기 제2고정 압력을 다르게 유지하면서 상기 전처리 가열단계와 상기 강판 레이저 용접단계를 각각 진행하되, 상기 제1고정 압력을 상기 제2고정 압력보다 약하게 유지하는 것을 특징으로 하는 합금화 용융아연 도금강판의 중첩 레이저 용접 방법.


청구항 새창보기 (4)

==============================
=== DETAILED DESCRIPTION (상세 설명) ===
==============================

기술분야
배경기술
해결과제
해결수단
발명효과
 다단보기

개별도면 전체 : 12 건



대표도면


도면1


도면2


도면3


도면4


도면5


도면6


도면7



[기술분야]

[0001] 본 발명은 합금화 용융아연 도금강판의 중첩 레이저 용접 방법 및 용접 장치에 관한 것으로, 더욱 상세하게는 아연 도금강판을 중첩하여 용접할 때 용접부위의 아연을 가열하여 기화시켜 배출시킨 후, 레이저 용접을 진행하여 용접공정을 줄이면서 용접 품질을 개선할 수 있도록 하는 합금화 용융아연 도금강판의 중첩 레이저 용접 방법 및 용접 장치에 관한 것이다.

[0002]


[배경기술]

[0003] 일반적으로, 레이저 용접은 레이저로 용접부를 가열하여 상호 접합하는 것으로, 레이저빔 용접이라고도 한다. 이러한, 레이저 용접은 모재의 가열을 위한 열량이 작고, 모재의 깊숙히 용융이 가능하여 그 사용이 점차 증가하고 있다. 통상의 레이저 용접 방법은 레이저 용접기를 이용하여 강판과 같은 모재를 용접하는 것으로, 모재를 지그와 체결 기구부를 이용하여 고정한후, 레이저 빔(LB)을 조사하여 모재의 용접부를 용융 시켜 용접할 수 있다.

[0004] 한편, 최근에는 자동차 산업 분야에서 자동차 외판, Moter housing, Braket 등이나 전기·전자제품 분야에서 세탁기, 냉장고, 자판기, 에어컨 등에서는 중량을 줄이기 위하여 합금화 용융아연 도금강판의 사용이 증가하고 있는 추세이다. 특히, 자동차 산업분야에서는 차량의 부품과 차체의 고품질화를 위해 내식성이 뛰어난 소재의 필요성이 강조되고 있어, 아연 도금강판의 사용이 매년 지속적으로 증가하고 있다.

[0005] 허나 아연 도금강판의 도금 소재인 아연의 기화점은 약 907℃로 강재의 용융점인 약 1500℃ 보다 현저히 낮음으로 인하여 아연 도금강판 소재를 용융용접 진행할 경우, 아연이 용융부의 높은 점성과 용접부 표면에서부터 시작되는 응고 현상으로 인해 용접부 내에 잔류하게 된다. 또한, 아연 증기로 인한 기공이 소재의 내부에 형성 및 성장하여 용접결함이 많이 발생하게 된다. 따라서 아연 도금강판 소재의 용접할 때 아연 증기에 의한 기공 생성을 방지하기 위한 용접기술 대한 연구개발이 다양하게 진행되고 있다.

[0006] 최근에는 합금화 용융아연 도금강판 소재의 겹치기 용접시에 기공 제어를 위한 레이저 용접방법이 제시되고 있다.

[0007] 그러나 상기와 같은 종래기술의 합금화 용융아연 도금강판 레이저 용접방법은, 안연 증기를 제거하기 위하여 그 공접이 증가할 뿐만 아니라, 용접부의 내측에 블로우홀로 생성되어 용접 품질이 저하되는 문제점이 있다.

[0008] 따라서, 이를 개선할 필요성이 요청된다.

[0009] 한편, 국내 공개특허 제10-2017-0111334호(공개일:2017.10.12)에는 '도금강판의 레이저 용접 방법'이 개시되어 있다.

[0010]


[발명의 내용]




[해결 하고자하는 과제]

[0011] 본 발명은 상기와 같은 필요성에 의해 창출된 것으로서, 아연 도금강판을 중첩하여 용접할 때 용접부위의 아연을 전처리 가열단계를 진행하여 기화시켜 배출시킨 후, 강판 레이저 용접단계를 진행하여 용접공정을 줄이면서 용접 품질을 개선할 수 있는 합금화 용융아연 도금강판의 중첩 레이저 용접 방법 및 용접 장치를 제공하는데 그 목적이 있다.

[0012]


[과제 해결수단]

[0013] 상기한 목적을 달성하기 위하여 본 발명의 일 측면에 따른 합금화 용융아연 도금강판의 중첩 레이저 용접 방법은, 제1아연 도금강판과 제2아연 도금강판을 중첩하여 고정하고, 상기 제1아연 도금강판의 제1도금층과 상기 제2아연 도금강판의 제2도금층 용융온도보다 높은 온도로 상기 제1아연 도금강판과 상기 제2아연 도금강판의 용접부위를 가열하는 전처리 가열단계와, 상기 용접부위에 상기 제1아연 도금강판과 상기 제2아연 도금강판의 용융온도보다 높은 온도로 레이저를 조사하여 상기 제1아연 도금강판과 상기 제2아연 도금강판을 용접하는 강판 레이저 용접단계를 포함하는 것을 특징으로 한다.

[0014] 또한, 본 발명에서 상기 전처리 가열단계는 상기 제1아연 도금강판과 상기 제2아연 도금강판을 지그유닛에 장착하고 상기 제1아연 도금강판과 상기 제2아연 도금강판을 제1고정 압력으로 가압하여 고정한 상태에서 상기 용접부위를 가열하여 가열라인을 형성하는 것을 특징으로 한다.

[0015] 또한, 본 발명에서 상기 강판 레이저 용접단계는 상기 제1아연 도금강판과 상기 제2아연 도금강판을 제2고정 압력으로 가압하여 고정한 상태에서 상기 가열라인을 따라 용접라인을 형성하면서 용접하는 것을 특징으로 한다.

[0016] 또한, 본 발명에서 상기 전처리 가열단계의 상기 제1고정 압력과 상기 강판 레이저 용접단계의 상기 제2고정 압력을 다르게 유지하면서 상기 전처리 가열단계와 상기 강판 레이저 용접단계를 각각 진행하는 것을 특징으로 한다.

[0017] 또한, 본 발명에서 상기 제1고정 압력을 상기 제2고정 압력보다 약하게 유지하는 것을 특징으로 한다.

[0018] 상기한 목적을 달성하기 위하여 본 발명의 일 측면에 따른 합금화 용융아연 도금강판의 중첩 레이저 용접 장치는, 지지대와, 용접을 위한 2개의 도금강판이 적어도 일부분이 중첩하도록 안착되는 지그 유닛과, 상기 지그유닛에 구비되어 상기 지그유닛과 쌍을 이루어 상기 도금강판을 설정압력으로 가압하여 고정하는 가압 클램프 유닛과, 상기 도금강판의 용접부위를 일면에서 가열하여 상기 도금강판의 용접부위 도금을 기화시켜 제거한 후, 상기 용접부위를 용융온도 이상으로 가열하여 용접하며, 상기 도금강판을 스티치 용접할 수 있도록 레이저 용접기를 포함하는 것을 특징으로 한다.

[0019] 또한, 본 발명에서 상기 지그 유닛은, 상기 지지대에 고정되는 지지대 고정부와, 상기 가압 클램프 유닛이 회전 작동 가능하게 설치되도록 상기 지지대 고정부에 결합되며, 회전을 통해 상기 도금강판을 고정하는 상기 가압 클램프 유닛의 가압 작동을 가이드하는 클램프 결합부와, 상기 도금강판이 안착되도록 상기 클램프 결합부에 구비되며, 상기 도금강판과 상기 클램프 결합부를 절연시키기 위한 강판절연 안착부를 포함하는 것을 특징으로 한다.

[0020] 또한, 본 발명에서 상기 클램프 결합부는, 상기 가압 클램프 유닛의 가압을 가이드하는 가압가이드 블록을 구비하며, 상기 가압가이드 블록에 '∧'형상의 가이드 경사면이 형성되는 것을 특징으로 한다.

[0021] 또한, 본 발명에서 상기 강판절연 안착부는, 상기 클램프 결합부에 결합되는 절연부재와, 상기 절연부재를 통해 상기 클램프 결합부에 고정되며, 상기 도금강판이 안착되어 상기 가압 클램프 유닛에 의해 가압 고정되는 안착블록을 포함하는 것을 특징으로 한다.

[0022] 또한, 본 발명에서 상기 가압 클램프 유닛은, 상기 클램프 결합부의 하단부에 회전 가능하게 결합되는 실린더 모듈과, 일단부가 상기 실린더 모듈의 실린더 로드에 회전 가능하게 결합되고, 힌지 브래킷을 통해 상기 클램프 결합부의 상단부에 회전 가능하게 결합되며, 상기 클램프 결합부의 가압가이드 블록에 가이드되면서 상기 도금강판을 고정하는 강판절연 가압고정부를 포함하는 것을 특징으로 한다.

[0023] 또한, 본 발명에서 상기 강판절연 가압고정부는, 상기 가압가이드 블록에 가이드되는 작동가이드 블록을 구비하고, 상기 작동가이드 블록에 '∨'자형 가이드홈부가 형성되는 것을 특징으로 한다.

[0024] 또한, 본 발명에서 상기 레이저 용접기는, 상기 도금강판의 상기 용접부위의 도금을 제거하는 제1레이저 용접기와, 상기 용접부위를 레이저 용접하는 제2레이저 용접기를 포함하는 것을 특징으로 한다.

[0025] 또한, 본 발명에서 상기 가압 클램프 유닛은, 상기 제1레이저 용접기의 가열을 위하여 상기 도금강판을 제1고정 압력으로 고정하고, 상기 제2레이저 용접기의 용접을 위하여 상기 도금강판을 제2고정 압력으로 고정하되, 상기 제1고정 압력보다 상기 제2고정 압력을 더 크게 유지하는 것을 특징으로 한다.

[0026] 또한, 본 발명에서 가압 클램프 유닛은, 상기 강판절연 가압고정부에 결합되는 절연판과, 상기 강판절연 안착부에 선택적으로 대응하도록 상기 절연판을 통해 상기 강판절연 가압고정부에 결합되는 가압블록을 더 포함하는 것을 특징으로 한다.

[0027]


[효과]

[0028] 이상에서 설명한 바와 같이, 본 발명의 일 측면에 따른 합금화 용융아연 도금강판의 중첩 레이저 용접 방법 및 용접 장치는 종래기술과는 달리 아연 도금강판을 중첩하여 용접할 때 용접부위의 아연을 전처리 가열단계를 진행하여 기화시켜 배출시킨 후, 강판 레이저 용접단계를 진행하여 용접공정을 줄이면서 용접 품질을 개선할 수 있는 효과를 가진다.

[0029]


[도면의 간단한 설명]

[0030] 도 1은 본 발명의 일 실시 예에 따른 합금화 용융아연 도금강판의 중첩 레이저 용접 방법을 설명하기 위한 모식도이다.
도 2는 본 발명의 일 실시 예에 따른 전처리 가열단계를 설명하기 위한 모식도이다.
도 3은 본 발명의 일 실시 예에 따른 강판 레이저 용접단계를 설명하기 위한 모식도이다.
도 4는 본 발명의 일 실시 예에 따른 합금화 용융아연 도금강판의 중첩 레이저 용접 방법에 의해 용접된 아연 도금강판의 용접부를 보인 사진이다.
도 5는 일반적인 레이저 용접으로 용접한 용접부의 인장 및 전단강도 특성을 나타낸 그래프이다.
도 6는 본 발명의 일 실시 예에 따른 합금화 용융아연 도금강판의 중첩 레이저 용접 방법에 의해 용접된 용접부 인장 및 전단강도 특성을 나타낸 그래프이다.
도 7은 일반적인 레이저 용접의 용접부 원소 성분 분석 스팩트럼을 나타낸 그림 및 표이다.
도 8은 본 발명의 일 실시 예에 따른 합금화 용융아연 도금강판의 중첩 레이저 용접 방법에 의해 용접된 용접부의 원소 성분 분석 스팩트럼을 나타낸 그림 및 표이다.
도 9는 본 발명의 일 실시 예에 따른 합금화 용융아연 도금강판의 중첩 레이저 용접 장치를 설명하기 위한 모식도이다.
도 10은 본 발명의 일 실시 예에 따른 지지대와 지그 유닛과 가압 클램프 유닛을 설명하기 위한 사시도이다.
도 11은 본 발명의 일 실시 예에 따른 지그 유닛과 가압 클램프 유닛에 의해 도금강판이 고정된 상태를 설명하기 위한 요부확대 사시도이다.
도 12는 본 발명의 일 실시 예에 따른 가압 클램프 유닛의 개방상태를 설명하기 위한 요부확대 사시도이다.




[발명의 실시를 위한 구체적인 내용]

[0031] 이하, 첨부된 도면들을 참조하여 본 발명에 따른 합금화 용융아연 도금강판의 중첩 레이저 용접 방법 및 용접 장치의 바람직한 실시예를 설명한다. 이 과정에서 도면에 도시된 선들의 두께나 구성요소의 크기 등은 설명의 명료성과 편의상 과장되게 도시되어 있을 수 있다.

[0032] 또한, 후술되는 용어들은 본 발명에서의 기능을 고려하여 정의된 용어들로서 이는 사용자, 운용자의 의도 또는 관례에 따라 달라질 수 있다. 그러므로, 이러한 용어들에 대한 정의는 본 명세서 전반에 걸친 내용을 토대로 내려져야 할 것이다.

[0033]

[0034] 도 1은 본 발명의 일 실시 예에 따른 합금화 용융아연 도금강판의 중첩 레이저 용접 방법을 설명하기 위한 모식도이고, 도 2는 본 발명의 일 실시 예에 따른 전처리 가열단계를 설명하기 위한 모식도이고, 도 3은 본 발명의 일 실시 예에 따른 강판 레이저 용접단계를 설명하기 위한 모식도이다.

[0035] 또한, 도 4는 본 발명의 일 실시 예에 따른 합금화 용융아연 도금강판의 중첩 레이저 용접 방법에 의해 용접된 아연 도금강판의 용접부를 보인 사진이고, 도 5는 본 발명의 일 실시 예에 따른 합금화 용융아연 도금강판의 중첩 레이저 용접 방법에 의해 용접된 용접부 인장 및 전단강도 특성을 나타낸 그래프이고, 도 6은 본 발명의 일 실시 예에 따른 합금화 용융아연 도금강판의 중첩 레이저 용접 방법에 의해 용접된 용접부의 원소 성분 분석 스팩트럼을 나타낸 그림 및 표이다.

[0036] 도 1 내지 도 3을 참조하면, 본 발명의 일 실시 예에 따른 합금화 용융아연 도금강판의 중첩 레이저 용접 방법은, 제1아연 도금강판(10)과 제2아연 도금강판(20)을 중첩한 상태에서 용접부위를 스티치 형태로 레이저 용접하기 위한 것으로, 일명 겹치기 용점에 사용할 수 있다. 이러한 합금화 용융아연 도금강판의 중첩 레이저 용접 방법은, 스티치 형태는 물론 타점 용접 방식에도 적용할 수 있다.

[0037] 구체적으로, 본 발명의 일 실시 예에 따른 합금화 용융아연 도금강판의 중첩 레이저 용접 방법은, 제1아연 도금강판(10)과 제2아연 도금강판(20)의 용접부위 도금층(11, 21)을 제거하기 위한 전처리 가열단계(S10)와, 도금층(11, 12)을 제거한 제1아연 도금강판(10)과 제2아연 도금강판(20)을 용융하여 용접하는 강판 레이저 용접단계(S20)를 포함할 수 있다. 이때, 전처리 가열단계(S10)에서는 제1레이저 스캐너(30)를 사용할 수 있고, 강판 레이저 용접단계(S20)에서는 제2레이저 스캐너(40)를 사용할 수 있다.

[0038] 또한, 본 실시 예에 따른 합금화 용융아연 도금강판의 중첩 레이저 용접 방법은, 전처리 가열단계(S10)와 강판 레이저 용접단계(S20)를 연속되게 순차적으로 진행할 수 있다.

[0039] 본 실시 예에서는 전처리 가열단계(S10)와 강판 레이저 용접단계(S20)에서 제1레이저 스캐너(30)와 제2레이저 스캐너(40)를 각각 사용하는 것을 예를 들어 설명하고 있지만, 하나의 레이저 스캐너를 이용하여 전처리 가열단계(S10)와 강판 레이저 용접단계(S20)를 진행할 수도 있다.

[0040] 본 실시 예에 따른 전처리 가열단계(S10)는 제1아연 도금강판(10)과 제2아연 도금강판(20)을 중첩하여 고정하고, 제1아연 도금강판(10)의 제1도금층(11)과 제2아연 도금강판(20)의 제2도금층(21) 용융 온도보다 높은 온도로 제1아연 도금강판(10)과 제2아연 도금강판(20)의 용접부위를 가열한다.

[0041] 이러한 전처리 가열단계(S10)에서는 제1아연 도금강판(10)과 제2아연 도금강판(20)을 지그유닛(도시생략)에 장착한 상태에서 제2고정 압력으로 제1아연 도금강판(10)과 제2아연 도금강판(20)을 밀착한 상태에서 용접부의 제1도금층(11)과 제2도금층(21)을 가열하여 제거함으로써, 가열라인(31)을 형성할 수 있다. 예를 들어 가열라인(31)은 제1아연 도금강판(10)의 상면 제1도금층(11)이 제거함에 따라 형성될 수 있으며, 용접을 위한 제품의 모양에 따라 'C'자형, 'L'자형, 'S'자형, 'N'자형 등과 같이 다양한 모양으로 형성될 수 있다.

[0042] 또한, 전처리 가열단계(S10)는 제1레이저 스캐너(30)를 이용하여 용접부위에 균일한 광량으로 레이저를 조사하면서 일정속도로 이동하면서 가열라인(31)을 형성할 수 있다. 이때, 제1레이저 스캐너(30)는 제1아연 도금강판(10)의 용융온도보다 낮은 온도로 제1아연 도금강판(10)을 가열할 수 있도록 레이저 광량을 조절한다.

[0043] 더하여, 전처리 가열단계(S10)에서 제1아연 도금강판(10)과 제2아연 도금강판(20)을 제1고정 압력으로 고정할 때 강판 레이저 용접단계(S20)의 도금강판 고정압력보다 작은 압력으로 고정할 수 있다.

[0044] 한편, 전처리 가열단계(S10)에서는 레이저 조사로 생성되는 키홀(50)의 깊이가 제2레이저 스캐너(40)의 상부 표면까지 알맞게 조절될 수 있도록 입열량을 조절할 수 있다. 이를 통해 전처리 가열단계(S10)를 진해하면 제1아연 도금강판(10)의 상면 및 하면 제1도금층(11)과 제2아연 도금강판(20)의 상면 제2도금층(21)이 용융되어 아연 증기(51)가 강판 레이저 용접단계(S20) 전에 원활하게 배출될 수 있다. 즉, 전처리 가열단계(S10)에서 제1아연 도금강판(10)과 제2아연 도금강판(20)에 생성되는 용융풀(60)에 아연이 혼입되어 기공이 발생하는 것을 방지할 수 있다. 이를 통해 강판 레이저 용접단계(S20)에서의 용접 품질을 더욱 향상시킬 수 있다.

[0045] 강판 레이저 용접단계(S20)는 용접부위에 제1아연 도금강판(10)과 제2아연 도금강판(20)의 용융온도보다 높은 온도로 레이저를 조사하여 제1아연 도금강판(10)과 제2아연 도금강판(20)을 용접할 수 있다. 이러한 강판 레이저 용접단계(S20)에서는 전처리 가열단계(S10)에서는 가열라인(31)을 따라 용접라인(41)을 형성할 수 있다.

[0046] 예를 들어 강판 레이저 용접단계(S20)에서는 제1아연 도금강판(10)과 제2아연 도금강판(20)을 제2고정 압력으로 가압하여 고정한 상태에서 가열라인(31)을 따라 레이저를 조사하면서 제1아연 도금강판(10)과 제2아연 도금강판(20)의 접합을 위한 용접라인(41)을 형성할 수 있다. 또한, 강판 레이저 용접단계(S20)에서는 제2레이저 스캐너(40)를 사용할 수 있으며, 제2레이저 스캐너(40)의 레이저 조사 광량과 이동속도를 제1레이저 스캐너(30)의 이동속도보다 느리게 유지시킬 수 있다. 이를 통해 제1아연 도금강판(10)과 제2아연 도금강판(20)의 용접부위 용착부(70)의 용접품질을 향상할 수 있다.

[0047] 또한, 강판 레이저 용접단계(S20)에서는 제2고정 압력을 전처리 가열단계(S10)의 제1고정 압력보다 높은 압력으로 유지하면서 제1아연 도금강판(10)과 제2아연 도금강판(20)에 입열되는 입열온도를 제1아연 도금강판(10)과 제2아연 도금강판(20)의 용융온도보다 높게 유지할 수 있도록 제2레이저 스캐너(40)의 레이저 광량을 조절할 수 있다. 예를 들어 강판 레이저 용접단계(S20)에서는 높은 입열량을 위하여 제2레이저 스캐너(40)의 레이저 광량을 높은 광량으로 조사하거나, 높은 입열량을 위해 제2레이저 스캐너(40)의 이동속도를 제1레이저 스캐너(30)의 이동속도보다 느리게 유지하여 입열온도를 높일 수 있다.

[0048] 이와 같은 본 발명의 일 실시 예에 따른 합금화 용융아연 도금강판의 중첩 레이저 용접 방법은, 도 4를 통해 알 수 있는 바와 같이 용접된 제1아연 도금강판(10)과 제2아연 도금강판(20)의 접합부의 용착부(70) 균열, 기공과 같은 용접결함이 발생하지 않는 정확한 용접을 구현할 수 있다.

[0049] 또한, 도 5 및 도 6를 참조하면, 본 발명의 일 실시 예에 따른 합금화 용융아연 도금강판의 중첩 레이저 용접 방법은, 제1아연 도금강판(10)과 제2아연 도금강판(20)의 용접부(접합부)의 인장특성 그래프가 최대 인장 및 전단강도가 약 9.6 kN으로 용접강도로 나타났다. 이는 종래의 인장 및 전단강도 약 7.3 kN보다 대략 32% 증가한 것으로 나타났다.

[0050] 또한, 도 7을 참조하면, 기존 레이저 용접방법에 의해 용접된 접합부의 원소 성분 분석 스팩트럼을 나타낸 것으로, SEM-EDS 장비를 사용하여 분석하였다. 원소 성분 분석위치는 아연 도금강판의 상판과 하판의 접합계면의 정중앙이며, 분석결과 아연 성분은 5.51%로 확인되어 용접 진행중 용융풀 내에 다소 아연이 혼입되었음을 알 수 있다.

[0051] 이에 반하여 도 8을 참조하면, 본 발명의 일 실시 예에 따른 합금화 용융아연 도금강판의 중첩 레이저 용접 방법에 의해 용접된 제1아연 도금강판(10)과 제2아연 도금강판(20)의 용접부(접합부)의 원소 성분 분석 스팩트럼을 나타낸 것으로, SEM-EDS 장비를 사용하여 분석하였다. 원소 성분 분석위치는 합금화 아연 도금강판의 상판과 하판의 접합계면의 정중앙이며, 분석결과 아연 성분은 0.03%로 확인되어 용접 진행중 용융풀(170) 내의 아연 혼입이 거의 없었으며, 아연으로 인한 기공의 제거가 효과적 이루어졌음을 알 수 있다.

[0052] 이와 같은 본 발명에 따른 합금화 용융아연 도금강판의 중첩 레이저 용접 방법은 제1아연 도금강판(10)과 제2아연 도금강판(20)을 중첩하여 용접할 때 전처리 가열단계(S10)를 진행하여 용접부위의 아연을 기화시켜 배출시킨 후, 강판 레이저 용접단계(S20)를 진행하여 용접공정을 줄이면서 용접 품질을 개선할 수 있다.

[0053] 다음으로, 도 9 내지 도 12를 참조하여 본 발명의 일 실시 예에 따른 합금화 용융아연 도금강판의 중첩 레이저 용접 장치를 설명한다.

[0054] 도 9는 본 발명의 일 실시 예에 따른 합금화 용융아연 도금강판의 중첩 레이저 용접 장치를 설명하기 위한 모식도이고, 도 10은 본 발명의 일 실시 예에 따른 지지대와 지그 유닛과 가압 클램프 유닛을 설명하기 위한 사시도이고, 도 11은 본 발명의 일 실시 예에 따른 지그 유닛과 가압 클램프 유닛에 의해 도금강판이 고정된 상태를 설명하기 위한 요부확대 사시도이고, 도 12는 본 발명의 일 실시 예에 따른 가압 클램프 유닛의 개방상태를 설명하기 위한 요부확대 사시도이다.

[0055] 도 9내지 도 12를 참조하면, 본 발명의 일 실시 예에 따른 합금화 용융아연 도금강판의 중첩 레이저 용접 장치(100)는 크게 지지대(110)와, 지그 유닛(120)과, 가압 클램프 유닛(130)과 레이저 용접기(140)와, 클램프 제어부(150)를 포함할 수 있다.

[0056] 이러한 본 실시 예에 따른 합금화 용융아연 도금강판의 중첩 레이저 용접 장치(100)는 2개의 도금강판(101)을 지그 유닛(120)에 안착하고, 가압 클램프 유닛(130)을 이용하여 도금강판(101)을 가압 고정한 상태에서 레이저 용접기(140)에 의한 도금강판(101)의 레이저 용접이 진행될 수 있다. 이때, 도금강판(101)의 용접부위 도금층을 기화시켜 제거한 후 도금강판(101)의 레이저 용접을 진행할 수 있다.

[0057] 지지대(110)는 레이저 용접기(140)의 일측에 구비될 수 있으며, 상면에 지그 유닛(120)이 결합될 수 있다. 이러한 지지대(110)는 베이스 프레임(111)과 베이스 프레임(111)을 지지하는 지지 프레임(113)을 포함할 수 있다. 이때, 지지 프레임(113)은 베이스 프레임(111)의 하면 모서리부에 각각 구비되며, 그 높이가 조절될 수 있다.

[0058] 지그 유닛(120)은 용접을 위한 2개의 도금강판(101)이 적어도 일부분이 중첩하도록 안착될 수 있으며, 일측에 가압 클램프 유닛(130)이 회전 가능하게 결합될 수 있다. 이러한 지그 유닛(120)은 도금강판(101)의 형상과 크기에 따라 베이스 프레임(111)의 상면에 이격되게 복수개 구비될 수 있다.

[0059] 또한, 지그 유닛(120)은 볼트와 너트를 통해 베이스 프레임(111)에 고정되는 지지대 고정부(121)와, 가압 클램프 유닛(130)이 회전 가능하게 결합되도록 지지대 고정부(121)에 고정되는 클램프 결합부(123)와, 도금강판(101)이 안착되도록 클램프 결합부(123)에 구비되는 강판절연 안착부(127)를 포함할 수 있다.

[0060] 클램프 결합부(123)는 하단부가 볼트와 너트에 의해 지지대 고정부(121)에 고정될 수 있으며, 상단에 강판절연 안착부(127)가 고정되고, 일측에 가압 클램프 유닛(130)이 회전 가능하게 결합될 수 있다. 이러한 클램프 결합부(123)는 가압 클램프 유닛(130)이 도금강판(101)을 가압할 때 정확한 위치를 가압할 수 있도록 가압가이드 블록(125)을 구비할 수 있다.

[0061] 가압가이드 블록(125)은 가압 클램프 유닛(130)이 도금강판(101)을 가압하기 전에 가압 클램프 유닛(130)을 가이드할 수 있다. 이를 위하여 가압가이드 블록(125)은 가압 클램프 유닛(130)을 정확한 고정위치로 가이드할 수 있도록 상면에 '∧'형상의 가이드 경사면(125a)이 형성될 수 있다. 그리고 가압가이드 블록(125)의 일측에는 강판절연 안착부(127)가 구비될 수 있다.

[0062] 강판절연 안착부(127)는 도금강판(101)의 절연 지지를 위하여 클램프 결합부(123) 상면에 결합될 수 있으며, 가압 클램프 유닛(130)과 쌍을 이루어 도금강판(101)을 가압 고정하게 된다. 이러한 강판절연 안착부(127)는 도금강판(101)의 형상과 모양에 따라 다양한 형태로 제공될 수 있다.

[0063] 예를 들어 강판절연 안착부(127)는 클램프 결합부(123)에 상면 결합되는 절연부재(127a)와, 절연부재(127a)를 통해 클램프 결합부(123)에 고정되며, 도금강판(101)이 안착되어 가압 클램프 유닛(130)에 의해 가압 고정되는 안착블록(127b)을 포함할 수 있다. 이때, 안착블록(127b)은 도금강판(101)의 모양에 따라 복수개 구비될 수 있다.

[0064] 본 실시 예에 따른 가압 클램프 유닛(130)은 클램프 결합부(123)에 회전 가능하게 설치되어 회전을 통해 도금강판(101)을 설정압력으로 가압하여 고정할 수 있다. 이때, 가압 클램프 유닛(130)은 안착블록(127b)과 대응하는 도금강판(101) 부위를 가압할 수 있으며, 클램프 제어부(150)에 의해 설정압력이 조절될 수 있다.

[0065] 예를 들어 가압 클램프 유닛(130)은 레이저 용접기(140)가 도금강판(101)의 용접부위 도금층을 제거할 때에 도금강판(101)을 고정하는 제1고정압력과, 레이저 용접기(140)가 도금강판(101)을 용융하여 용접할 때에 도금강판(101)을 고정하는 제2고정압력을 다르게 유지할 수 있다. 이때, 제1고정압력과 제2고정압력의 제어는 클램프 제어부(150)에 의해 제어될 수 있다.

[0066] 또한, 가압 클램프 유닛(130)은 도금강판(101)의 아연 도금층을 제거하기 위한 도금층 제거공정에서의 제1고정압력과 도금강판(101) 용접을 위한 용정공정에서의 제2고정압력이 각각 설정압력으로 유지될 수 있으며, 제1고정압력이 제2고정압력보다 작은 압력으로 제어될 수 있다. 이는 도금강판(101)의 도금층을 제거할 때 도금강판(101) 사이의 도금층이 원활하게 배출될 수 있도록 하기 위함이다.

[0067] 이를 위하여 본 실시 예에 따른 가압 클램프 유닛(130)은 클램프 결합부(123)의 하단부에 회전 가능하게 결합되는 실린더 모듈(131)과, 실린더 모듈(131) 및 클램프 결합부(123)에 회전 가능하게 결합되어 도금강판(101)을 선택적으로 가압고정하는 강판절연 가압고정부(133)를 포함할 수 있다. 이때, 가압 클램프 유닛(130)은 실린더 모듈(131)이 클램프 제어부(150)에 연결되어 그 작동이 제어될 수 있다.

[0068] 또한, 가압 클램프 유닛(130)은 실린더 모듈(131)과 강판절연 가압고정부(133)가 클램프 결합부(123)에 회전 가능하게 결합되므로, 가압 작동이 보다 원활하고 안정되게 이루어질 수 있다.

[0069] 실린더 모듈(131)은 클램프 결합부(123)의 하단부에 실린더부(131a)이 상단이 회전 가능하게 결합될 수 있으며, 실린더 로드(131b)가 강판절연 가압고정부(133)에 힌지 결합될 수 있다.

[0070] 강판절연 가압고정부(133)는 일단부가 실린더 모듈(131)의 실린더 로드(131b)에 회전 가능하게 결합되고, 회전을 통해 타단부가 도금강판(101)을 선택적으로 가압하여 고정하게 된다. 또한, 강판절연 가압고정부(133)는 일단부에 힌지 브래킷(133a)이 결합되고, 힌지 브래킷(133a)이 클램프 결합부(123)에 힌지 연결될 수 있다.

[0071] 더하여, 강판절연 가압고정부(133)는 도금강판(101)의 정확한 위치를 가압할 수 있도록 가압가이드 블록(125)이 가이드되어 삽입되는 작동가이드 블록(135)을 구비한다. 작동가이드 블록(135)은 가이드 경사면(125a)이 선택적으로 삽입되도록 '∨'자형 가이드홈부(135a)가 형성될 수 있다. 이와 같은 작동가이드 블록(135)의 가이드홈부(135a)와 가압가이드 블록(125)의 가이드 경사면(125a)을 이용하여 강판절연 가압고정부(133)를 정확한 가압위치에 정렬시킬 수 있다.

[0072] 한편, 가압 클램프 유닛(130)은 도금강판(101)을 절연 가능하게 가압 고정할 수 있도록 절연판(136)과 가압블록(137)을 더 포함할 수 있다. 이때, 절연판(136)과 가압블록(137)은 도금강판(101)의 모양과 크기에 따라 복수개 구비될 수 있다.

[0073] 절연판(136)은 강판절연 가압고정부(133)와 가압블록 사이에 구비되어 도금강판(101)과 강판절연 가압고정부(133) 사이를 전기적으로 절연시킬 수 있다.

[0074] 가압블록(137)은 강판절연 안착부(127)의 안착블록(127b)에 선택적으로 대응하도록 절연판(136)을 통해 강판절연 가압고정부(133)에 결합될 수 있다. 이때, 가압블록(137)은 힌지 브래킷(133a)과 근접되게 강판절연 가압고정부(133)에 결합될 수 있다.

[0075] 레이저 용접기(140)는 도금강판(101)의 용접부위를 상면에서 가열하여 도금강판(101)의 용접부위의 아연도금을 기화시켜 제거한 후, 용접부위를 용융온도 이상으로 가열하여 용접하는 용접을 진행할 수 있다. 이를 위하여 레이저 용접기(140)는, 도금강판(101)의 용접부위의 아연도금층을 제거하는 제1레이저 용접기(140)와, 용접부위를 레이저 용접하는 제2레이저 용접기(140)를 포함할 수 있다.

[0076] 이때, 제1레이저 용접기(140)는 제2레이저 용접기(140)보다 낮은 온도로 도금강판(101)을 가열하여 아연도금층을 효과적으로 기화시킬 수 있다. 제2레이저 용접기(140)는 제1레이저 용접기(140)에 의해 아연도금층이 제거된 부위를 용융온도로 가열하여 도금강판(101)을 용용 용접할 수 있다.

[0077] 한편, 본 실시 예에 다른 가압 클램프 유닛(130)은, 제1레이저 용접기(140)의 가열을 위하여 도금강판(101)을 제1고정 압력으로 고정한 후, 제1레이저 용접기(140)의 작동이 완료되면, 도금강판(101)을 제2고정 압력으로 더 강하게 가압할 수 있다. 또한, 가압 클램프 유닛(130)은 제2레이저 용접기(140)의 용접을 위하여 도금강판(101)을 제2고정 압력으로 고정할 수 있다.

[0078] 예를 들어 가압 클램프 유닛(130)은 클램프 제어부(150)의 제어에 따라 제1고정 압력보다 제2고정 압력을 더 크게 유지될 수 있다.

[0079] 클램프 제어부(150)는 제1레이저 용접기(140)와 제2레이저 용접기(140)의 작동에 따라 가압 클램프 유닛(130)의 가압력이 조절될 수 있도록 가압 클램프 유닛(130)을 제어할 수 있다.

[0080] 이상에서 설명한 바와 같이, 본 발명의 일 측면에 따른 합금화 용융아연 도금강판의 중첩 레이저 용접 장치(100)는 도금강판(101)을 중첩하여 용접할 때 제1고정 압력으로 도금강판(101)을 고정한 상태에서 제1레이저 용접기(140)가 작동하여 아연도금층을 제거한 후, 제2레이저 용접기(140)를 이용하여 도금강판(101)을 용용하여 용접할 수 있으므로, 용접품질을 향상시킬 수 있다. 즉, 용접부위의 아연도금층 기화시켜 배출시킨 후, 도금강판(101)의 용접공정을 진행할 수 있으므로, 용접공정을 줄이면서 용접 품질을 개선할 수 있다.

[0081] 본 발명은 도면에 도시된 실시예를 참고로 하여 설명되었으나, 이는 예시적인 것에 불과하며, 당해 기술이 속하는 분야에서 통상의 지식을 가진 자라면 이로부터 다양한 변형 및 균등한 타 실시예가 가능하다는 점을 이해할 것이다.

[0082] 따라서, 본 발명의 진정한 기술적 보호범위는 특허청구범위에 의해서 정하여져야 할 것이다.

[0083]


[부호의 설명]

[0084] 10 : 제1아연 도금강판 11 : 제1도금층
20 : 제2아연 도금강판 21 : 제2도금층
30 : 제1레이저 스캐너 40 : 제2레이저 스캐너
100 : 중첩 레이저 용접 장치 101 : 도금강판
110 : 지지대 111 : 베이스 프레임
113 : 지지 프레임 120 : 지그 유닛
121 : 지지대 고정부 123 : 클램프 결합부
125 : 가압가이드 블록 125a : 가이드 경사면
127 : 강판절연 안착부 127a : 절연부재
127b : 안착블록 130 : 가압 클램프 유닛
131 : 실린더 모듈 131a : 실린더부
131b : 실린더 로드 133 : 강판절연 가압고정부
135 : 작동가이드 블록 135a : 가이드홈부
136 : 절연판 137 : 가압블록
140 : 레이저 용접기 141 : 제1레이저 용접기
143 : 제2레이저 용접기

Tel : 02-726-1100 / 1105

File: extracted_data/5424045001574.txt
=== PATENT SKEY: 5424045001574 ===
=== SOURCE URL: http://newsd.wips.co.kr/wipslink/api/dusdshtm.wips?skey=5424045001574 ===

=== DETAILED DESCRIPTION ===

CROSS REFERENCE TO RELATED APPLICATIONS
[0001] This application is a continuation of International Application No. PCT/EP2022/084803 (WO 2023/110583 A1), filed on Dec. 7, 2022, and claims benefit to German Patent Application No. DE 10 2022 121 053.7, filed on Aug. 19, 2022 and US Patent Application No. U.S. 63/290,760, filed on Dec. 17, 2021. The aforementioned applications are hereby incorporated by reference herein.

FIELD
[0002] Embodiments of the present invention relate to a method for welding zinc-coated metal sheets.

BACKGROUND
[0003] EP 0 327 320 A1 relates to a process for welding two sheets of metal together, in which an outgassing path for gases generated during welding is formed in the welded joint.
[0004] U.S. Pat. No. 10,118,249 B2 discloses a method of welding two metal sheets, wherein a laser beam is guided along a helical path on the sheets to effect a heat distribution suitable for a smooth weld.
[0005] US 2020/0047285 A1 relates to a process for welding two overlapping sheets in which, to enhance an outgassing process in the sheets, particularly of zinc, a preliminary molten pool is generated by a laser beam with relatively low power density. Subsequently, a laser beam with higher power density is used to generate a principal molten pool with greater expansion.
[0006] US 2020/0171603A1 describes a method for welding two sheets in a stack of sheets, in which a laser beam is guided along a first path in a first direction and then along a second path in a second direction opposite to the first direction, wherein the first path and the second path overlap. The repeated irradiation of the weld path reduces defects created during welding.
[0007] US 2020/0254562A1 discloses a method for welding sheet metal using a center laser beam and an annular concentric laser beam, with the annular concentric laser beam surrounding the center laser beam in a radial direction. The annular concentric laser beam and the center laser beam have different and power densities, which are varied to effect smoothing of the weld area.

SUMMARY
[0008] Embodiments of the present invention provide a method of welding two metal sheets. The method includes providing a first sheet having a first weld surface and a second sheet having a second weld surface. The first sheet has a zinc coating on the first weld surface. The method further includes arranging the first weld surface and the second weld surface such that the first weld surface and the second weld surface face each other with a gap between the first weld surface and the second weld surface, and irradiating the first weld surface and the second weld surface with a laser beam. The laser beam has an inner core and an outer ring with different intensity profiles. The laser beam is moved with a wobbling motion in a feed direction along an imaginary feed line and perpendicular to the imaginary feed line. A path of the laser beam along the imaginary feed line is of a periodic shape. A width of the path perpendicular to the imaginary feed line is greater than a length of a period of the path along the imaginary feed line.

BRIEF DESCRIPTION OF THE DRAWINGS
[0009] Subject matter of the present disclosure will be described in even greater detail below based on the exemplary figures. All features described and/or illustrated herein can be used alone or combined in different combinations. The features and advantages of various embodiments will become apparent by reading the following detailed description with reference to the attached drawings, which illustrate the following:
[0010] FIG. 1 schematically shows a process of welding two metal sheets according to some embodiments;
[0011] FIG. 2 schematically shows a cross-section through a laser beam used in the welding process according to some embodiments; and
[0012] FIG. 3 schematically shows an enlarged view of the path of the laser beam according to some embodiments.

DETAILED DESCRIPTION
[0013] Embodiments of the invention provide a method for further reducing defects when two sheets are welded by a laser beam, especially defects caused by a zinc coating on the sheets.
[0014] According to some embodiments, the method includes the following steps:
[0015] a) providing a first sheet having a first weld surface and a second sheet having a second weld surface, the first sheet having a zinc coating on the first weld surface;
[0016] b) arranging the first weld surface and the second weld surface such that the first weld surface and the second weld surface face each other, with a gap between the first weld surface and the second weld surface;
[0017] c) irradiating the first weld surface and the second weld surface with a laser beam, the laser beam having an inner core and an outer ring whose intensity profiles differ,
[0018] wherein the laser beam is moved with a wobbling motion in a feed direction along an imaginary feed line and perpendicular to the feed line,
[0019] wherein the path of the laser beam along the feed line is of periodic shape, the width of the path perpendicular to the feed line being greater than the length of the period of the path along the feed line.
[0020] Embodiments of the invention are of particular advantage for car body sheet metal, which includes to a certain degree of cold formed standard or Gen 3 steels. The surface has a corrosion protection layer with a certain zinc content. Before laser welding this coating needs to be removed in the weld area to prevent weld cracks.
[0021] Typically, a certain crack risk arises when the zinc (from the coating) fuses with the molten steel. This results in intermetallic phases. These phases cause embrittlement of the basic material leading to seam cracks. Those crack events can occur immediately or with a delay in time.
[0022] Due to the low evaporation temperature of zinc (˜907° C.) in comparison to the melting point of steel (˜1500° C.) strong vapor pressure forces arise, pushing the molten steel out of the melting zone of the process, which weakens the weld or even renders it unusable.
[0023] Embodiments of the invention relate to the welding of at least partially coated sheets that contain metal, preferably steel, in a work piece arrangement with a gap, in particular a degassing gap, in between the sheets. In particular, embodiments of the invention relate to the welding of sheets with a coating on one or both sides of the sheet metal, wherein the coating comprises zinc. The degassing of the zinc from the zinc coating is enhanced by the gap, also reducing defects by gas inclusions in the welded joint of the sheets.
[0024] The fact that the width of the path of the laser beam that is used for the welding perpendicular to the feed line is greater than the length of the period of the path along the feed line enables a uniform heat distribution on the welding surfaces. Thereby, uniform evaporation of the zinc in the zinc coating is promoted before melting the material in the sheets to form the welded joint. In this way, little gaseous zinc penetrates into the molten material of the sheets, preventing or at least reducing defects in the welded joint of the sheets caused by gas inclusions from the zinc vapor generated during the welding process.
[0025] Beam shaping, wherein a laser beam has an inner core and an outer ring of different intensity profiles, reduces the risk of spattering when welding, thereby also improving the quality of the welded joint of the sheets. The intensity profiles of the inner core and the outer ring of the laser beam can be changed during the welding process to adapt the heat distribution generated by the laser beam to local changes in the sheet metal on the path of the laser beam which in particular defines the welding path in the welding process.
[0026] Advantageously, the welding strategy by wobbling can be designed in such a way that the welding process has a certain gap bridging ability. This is possible due to the widening of the melting zone by oscillation of the laser beam in harmonic patterns in a transverse and longitudinal direction out of a center point of the laser beam axis, in particular a nominal laser beam axis.
[0027] The welding strategy by wobbling is designed in such a way that the resultant welding speed allows the elements of the anti-corrosion layer to heat up until the evaporation of those elements, while the steel volume beneath the hot coating section is still solid. This enables the escape of evaporated elements, preferably along the gap.
[0028] Embodiments of the invention relate to the welding of at least two sheet metals in an overlap situation, whereas the weld can be arranged as a partial penetration weld or a root fusion weld, a so-called full penetration weld.
[0029] In some embodiments of the invention, a welding technology with beam shaping can be used, wherein the laser beam does not correspond to the typically used Gaussian or top-head intensity profiles.
[0030] In some embodiments, a 2in1 fiber technology is used, wherein the optical fiber is a beam guidance fiber or an optical fiber as part of a fiber laser source. Fiber diameters are core/ring=50 μm/200 μm or 100 μm/400 μm or 200 μm/700 μm.
[0031] In particular, for the beam parameter product BPP of the laser beam in the core fiber there holds: BPP>1 mm*mrad and BPP<12 mm*mrad, preferably BPP>1.8 mm*mrad and BPP<8 mm*mrad, especially BPP≥2 mm*mrad and BPP≤4 mm*mrad.
[0032] Preferably, the laser power is in the range of 1 kW up to 24 kW and in particular in the range of 4 kW up to 8 kW, especially 6 kW to 8 kW.
[0033] In some embodiments of the invention beam shaping can be done with a DOE (diffractive optical element). A scanner optic can be used to move the laser beam along a path to be welded.
[0034] In particular, the work piece can be positioned in a controlled way to get a spacing between the first and second sheet. The spacing can be done by a clamping device, which can be opened in a controlled way, by 0.1 mm up to 0.3 mm, after the clamping has pressed the parts together to full contact. The spacing can be done by attaching elevations (“laser dimples”), which can be generated by impinging laser pulses in the area where the welding takes place. Another way to do the spacing is the use of shims.
[0035] Wobbling is used, wherein the preferred pattern is an eight (8) shaped pattern.
[0036] In particular, the main axis of the pattern, preferably in the feed direction of the laser beam, is transversely orientated to the welding direction.
[0037] Preferably, the eight (8) shaped pattern is of dimension of 0.5 mm up to 3 mm, as a total, in the direction of the main axis, preferably in a direction perpendicular to the feed direction of the laser beam during welding. This elongation can be in the range of 0.8 mm up to 2 mm, in particular in the range of 1 mm up to 1.5 mm.
[0038] The frequency of the oscillation to generate the wobbling pattern can be in the range of 100 Hz up to 1000 Hz. Preferably, the frequency of the oscillation is higher than 300 Hz, in particular higher than 333 Hz.
[0039] The wobbling curve of the laser beam can be circular, wherein due to the transverse movement of the process zone of the welding process along the path to be welded the resulting pattern is a spiral. The spiral pattern can be of dimension of 0.5 mm up to 3 mm, as a total, in the direction of the main axis, preferably in a direction perpendicular to the feed direction of the laser beam during welding. Preferably, this extension or elongation is in the range of 0.8 mm up to 2 mm, or advantageously in the range of 1 mm up to 1.5 mm.
[0040] The wobbling figure can be oval, wherein due to the transverse movement of the process zone along the path to be welded the resulting pattern is a spiral. The main axis of the oval figure is preferably transversely orientated to the welding direction. The oval figure can be of dimension of 0.5 mm up to 3 mm, as a total, in the direction of the main axis. Preferably, this elongation is in the range of 0.8 mm up to 2 mm, preferably in the range of 1 mm up to 1.5 mm. Here, the length of the short axis of the oval figure is preferably in the range of 5% up to 80% of the length of the main axis of the oval figure, preferably 10% of the length of the main axis, especially in a direction perpendicular to a feed direction of the laser beam during welding.
[0041] In particular, the wobbling speed for forming the wobbling pattern is 800 mm/s up to 2000 mm/s, preferably 1500 mm/s.
[0042] The typical welding speed amounts to 2 m/min up to 8 m/min and preferably 4 m/min.
[0043] In particular, the starting laser power ramp lasts 225 ms, wherein a distance of 15 mm is passed. Preferably, the laser power rises from 0 W to 6000 W. The welding and wobbling speed can be kept constant.
[0044] Preferably, the final laser power ramp lasts 150 ms, wherein a distance of 10 mm is passed. The laser power can drop from 6000 W to 1200 W. In particular, the welding and wobbling speed can be kept constant.
[0045] Preferably, the scanner optic for welding can work with an optical magnitude which is in the range of 1:1 up to 4:1, preferably in the range of 1.5:1 up to 3.26:1, preferably 1.7:1.
[0046] In particular, a 2in1 fiber is used with a core/ring diameter ratio of 50 μm/200 μm or 100 μm/400 μm or 200 μm/700 μm, wherein the diameters may vary by +/−50 μm. The fiber may also comprise more than two sections, especially the inner core (section) and at least two rings (sections), which are arranged in a concentric manner around the inner core.
[0047] Preferably, IR solid state lasers with wavelength l in the range of 800 nm<η<2000 nm are used, preferably in the range of 1000 nm<η<1100 nm, preferably 1030 nm, 1063 nm and 1070 nm.
[0048] In particular, a laser beam with power in the range of 1 kW up to 24 kW, preferably in the range of 4 kW up to 8 kW is used.
[0049] In particular, a beam shaping device to generate a centrally orientated and/or positioned beam of high brilliance and an annularly orientated and/or positioned ring beam of less brilliance than the center beam is used.
[0050] The center laser beam and the annular laser beam may have different wavelengths. The center laser beam and the annular laser beam may originate from the same laser source. Alternatively, they can originate from separate laser sources.
[0051] The second weld surface is coated with zinc according to an advantageous embodiment of the invention. In particular, this protects the second sheet at the second weld surface from corrosion.
[0052] The wobbling motion has the same amplitude on both sides of the feed line according to a further embodiment of the invention, wherein the amplitude is in particular greater than the period of the path of the laser beam along the imaginary feed line. The heat generated by the laser beam is distributed over a comparatively large area. This helps to ensure that the zinc evaporates uniformly before the metal of the sheets melts.
[0053] The first sheet and the second sheet are arranged as a lap joint according to some embodiments of the invention. In particular, the first weld surface and the second weld surface are located on the longer side surfaces of the first sheet and the second sheet. The degassing gap is located between the longer side surfaces of the first sheet and the second sheet.
[0054] The first sheet and the second sheet are arranged as a lap joint in some embodiments of the invention.
[0055] In further embodiments of the invention, the plates are joined by a fillet weld or by an I-weld.
[0056] Preferably, the path of the laser beam is in the shape of a sinusoidal function, a zigzag function, a meander, of successive eights or infinity symbols. A weld path having one of the aforementioned shapes promotes uniform distribution of the heat generated by the laser beam in the weld surfaces during welding.
[0057] Advantageously, the power of the laser beam is varied along the path of the laser beam. Modulating the laser beam power along the path of the laser beam enables the energy load of the weld zone generated by the laser beam to be varied in order to control the heat input in the feed direction of the laser beam, wherein the anti-corrosion layer will be removed by the laser beam without melting or softening the base material, in particular the steel sheet metal.
[0058] In a specialized version of the aforementioned embodiment of the invention, the power of the laser beam is increased or decreased during the welding process in a predetermined section at the end of the laser beam in the feed direction of the laser beam compared to the averaged power of the laser beam on the path of the laser beam. In particular, the local laser power can be adjusted to be higher or lower than the average laser power on the welding path when the laser approaches still unmelted sections of the sheets in the feed direction. This helps to degas the zinc before the sheet material is melted at the end of the weld paths. The laser beam can be in a continuous wave (cw), pulse or modulated operation mode.
[0059] In some embodiments of the invention, the laser power can be constant along the path of the laser beam.
[0060] In another preferred embodiment of the invention, the laser beam is guided several times along the same segment of the feed line, the amplitude of the wobbling motion in the direction perpendicular to the imaginary feed line being set differently for each pass of the segment. The heat input from the laser beam into the sheets is gradually increased along the segment, especially close to the weld path. In this way, the degassing of the zinc can be controlled better. Remaining local brittle intermetallic phases are re-melted and the embrittling elements are better distributed in the molten iron-based material of the sheets.
[0061] The first sheet and/or the second sheet comprises a steel that contains ferrite, martensite, bainite and/or austenite in some embodiments of the invention, wherein the steel is in particular a multiphase steel. Preferably, the first sheet and/or the second sheet contain a Gen 3 steel. Gen 3 steel is typically a multiphase steel, which at least partly consists of the aforementioned components. In particular, the Gen 3 steel comprises retained austenite in a bainite and/or martensite matrix. Gen 3 steels are advanced high strength steels with a high tensile strength and a good ductility.
[0062] Advantageously, the method according to embodiments of the invention facilitates the welding of coated steels and Gen 3 steels without removing the anti-corrosion layer. Also, the method according to embodiments of the invention facilitates the welding of coated steels and Gen 3 steels while avoiding an embrittlement of the weld zone due to interfused coating elements in an improper high amount.
[0063] (Alloys out of Gen 3 steel grades are for example known from the manufacturers Arcelor Mittal and USS Steel. They comprise Fortiform®980, Fortiform®1050, Fortiform®1180, 980 XG3, HDGI 980, XG3 AHSS.)
[0064] Preferably, the imaginary feed line is sinusoidal, circular, spiral, of a zig-zag shape or of a C-shape. In particular, a path of the laser beam along a spiral imaginary feed line promotes a comparatively uniform heat distribution, thereby improving a uniform degassing and welding process. A path of the laser beam along a C-shaped imaginary feed line with open ends also improves the degassing process when evaporating the zinc coating.
[0065] In an advantageous embodiment of the invention, the width of the gap between the first weld surface and the second weld surface is 0.05 mm to 0.5 mm, in particular 0.1 mm to 0.2 mm. A gap width in this range is suitable for a uniform degassing and welding process caused by a wobbling motion of the laser beam according to embodiments of the invention.
[0066] The wobbling strategy enables welding of sheet metal with a spacing of the aforementioned width. In principle, wobbling is also suitable for welding in zero gap arrangements. The gap can be of a circular shape. The escape of vapor in a radial direction in such a gap is advantageous because otherwise the vapor can escape right through a keyhole generated during melting the sheet material, pushing the molten steel out of the process zone and rendering the weld potentially unusable.
[0067] In preferred embodiments of the invention, the proportion of the power of the inner core of the laser beam is 20% to 80% of the total power of the inner core and the outer ring of the laser beam, in particular 59% to 61% of the total power. A power distribution in this range leads to a heat zone in the sheets which promotes the degassing of the zinc coating before the material of the sheets is melted. In some embodiments, the laser beam may comprise more than one outer ring section, each ring section being concentric with regard to each other and with regard to the inner core of the laser beam. In this embodiment, the proportion of the power of the inner core of the laser beam may be 20% to 80% of the total power of the laser beam (i.e. comprising the inner core and all outer rings), in particular 59% to 61% of the total power.
[0068] According to a further embodiment of the invention, the speed of the laser beam along the feed line during the wobbling motion is 2 m/min to 8 m/min, in particular 3 m/min to 5 m/min. Here, the speed of the laser beam along the feed line is limited to keep the amount of vapor per time unit at low vaues, where the vapor is generated by degassing the zinc in the zinc coating. In this way, the escape of the vapor occurs almost without recoil and molten steel is not expelled out of the process zone where welding is conducted.
[0069] Further advantages of the embodiments of the invention can be seen from the description and the drawings. Likewise, the above-mentioned and the still further elaborated features can each be used individually or in any combination. The embodiments shown and described are not to be understood as a conclusive list, but rather have an exemplary character for the description of the invention.
[0070] FIG. 1 schematically shows a process of welding a first sheet 10a with a first weld surface 12a and a second sheet 10b with a second weld surface 12b, where the sheets 10a, 10b are shown in a cross-section. The sheets 10a, 10b are of a cuboid shape and are arranged as a lap joint. The first weld surface 12a and the second weld surface 12b are positioned on two of the bigger side surfaces of the plates 10a, 10b, facing each other. A gap 14 spatially separates the first weld surface 12a and the second weld surface 12b. The first weld surface 12a and the second weld surface 12b are covered by zinc coatings 16a, 16b, wherein further zinc coatings 16c, 16d are placed on side surfaces of the sheets opposite to the first weld surface 12a and the second weld surface 12b. The zinc coatings 16a-16d serve to protect the sheets 10a, 10b from corrosion. The gap 14 between the weld surfaces 14a, 14b enables the degassing of evaporated zinc from the zinc coatings 16a, 16b during the welding of the first sheet 10a and second sheet 10b.
[0071] The first weld surface 12a and the second weld surface 12b are irradiated with a laser beam 18 to generate a melting zone 36 in order to weld the sheets 10a, 10b. The laser beam 18 is moved along a wobbling curve in a feed direction FD, where the wobbling curve defines a path 24 of the laser beam 18. Perpendicular to the feed direction FD, the path 24 of the laser beam 18 has the same amplitude 26 on both sides of an imaginary feed line 28 which runs in the feed direction FD. The path 24 of the laser beam 18 is of a periodic meandering shape. The amplitude 26 of the path 24 of the laser beam 18 is greater than the length of the period 30 (see FIG. 3) of the path 24 of the laser beam 18 along the imaginary feed line 28.
[0072] FIG. 2 schematically shows a cross-section through the laser beam 18 with an inner core 20 and an outer ring 22 of different intensities in a radial direction from a beam axis BA (here in and out of the paper plane) of the laser beam 18. The inner core 20 and the outer ring 22 help to avoid spattering during the welding process. The ratio of the intensities of the inner core 20 and the outer ring 22 of the laser beam 18 can be changed along the path 24 (see FIG. 1) of the laser beam 18 to adapt the welding process to the local characteristics of the sheets 10a, 10b.
[0073] FIG. 3 schematically shows an enlarged view of the path 24 of the laser beam 18 (cf. FIG. 1). In a predetermined section 32 at an end of the path 24 of the laser beam 18 in the feed direction FD of the laser beam 18, the power of the laser beam 18 is increased or decreased during the welding operation compared to the averaged power of the laser beam 18 on the path 24 of the laser beam 18. The imaginary feed line 28 is divided into several segments 34a, 34b. The laser beam 18 can be guided several times along the same segments 34a, 34b of the feed line 28, the amplitude 26 of the path 24 of the laser beam 18 in the direction perpendicular to the imaginary feed line 28 being set differently for each pass of the segments 34a, 34b.
[0074] Embodiments of the invention relate to a method of welding a first weld surface 12a of a first sheet 10a to a second weld surface 12b of a second sheet 10b, the first weld surface 12a having a zinc coating 16a. The weld surfaces 12a, 12b are arranged facing each other and spaced apart from each other. A laser beam 18 is guided along the first weld surface 12a and the second weld surface 12b in a wobbling motion to weld the weld surfaces 12a, 12b together. In particular, the laser beam is guided along the first weld surface 12a and the second weld surface 12b at the same time. The wobbling motion has a direction component in a feed direction FD of the laser beam 18 and a direction component perpendicular to the feed direction FD. The path 24 of the laser beam 18 on the weld surfaces 12a, 12b has a pattern that repeats with a period 30 in the feed direction FD. The width of the path 24 perpendicular to the feed direction FD is greater than the period 30 of the path 24 in the feed direction FD. The laser beam 18 is divided in a radial direction from its beam axis BA into an inner profile 20 and an outer profile 22 whose intensities differ, with the outer profile 22 surrounding the inner profile 20.
[0075] While subject matter of the present disclosure has been illustrated and described in detail in the drawings and foregoing description, such illustration and description are to be considered illustrative or exemplary and not restrictive. Any statement made herein characterizing the invention is also to be considered illustrative or exemplary and not restrictive as the invention is defined by the claims. It will be understood that changes and modifications may be made, by those of ordinary skill in the art, within the scope of the following claims, which may include any combination of features from different embodiments described above.
[0076] The terms used in the claims should be construed to have the broadest reasonable interpretation consistent with the foregoing description. For example, the use of the article “a” or “the” in introducing an element should not be interpreted as being exclusive of a plurality of elements. Likewise, the recitation of “or” should be interpreted as being inclusive, such that the recitation of “A or B” is not exclusive of “A and B,” unless it is clear from the context or the foregoing description that only one of A and B is intended. Further, the recitation of “at least one of A, B and C” should be interpreted as one or more of a group of elements consisting of A, B and C, and should not be interpreted as requiring at least one of each of the listed elements A, B and C, regardless of whether A, B and C are related as categories or otherwise. Moreover, the recitation of “A, B and/or C” or “at least one of A, B or C” should be interpreted as including any singular entity from the listed elements, e.g., A, any subset from the listed elements, e.g., A and B, or the entire list of elements A, B and C.

LIST OF REFERENCE SIGNS
[0077] 10a—bsheets
[0078] 12a—bweld surfaces
[0079] 14 gap
[0080] 16a-d zinc coatings
[0081] 18 laser beam
[0082] 20 inner core
[0083] 22 outer ring
[0084] 24 path of the laser beam
[0085] 26 amplitude
[0086] 28 feed line
[0087] 30 period
[0088] 32 predetermined section
[0089] 34a—bsegments
[0090] 36 melting zone
[0091] FD feed direction
[0092] BA beam axis
