Repository: thiefromio-debug/abstract

File: extracted_data/2224214000072.txt
=== PATENT SKEY: 2224214000072 ===
=== SOURCE URL: http://newsd.wips.co.kr/wipslink/api/djpdshtm.wips?skey=2224214000072 ===

==============================
=== CLAIMS (청구항) ===
==============================

청구항 정보를 추출하지 못했습니다.

==============================
=== DETAILED DESCRIPTION (상세 설명) ===
==============================

청구항 1항 (대표청구항)
【請求項1】
少なくとも1つの高強度鋼材と、少なくとも1つの低強度鋼材と、前記高強度鋼材と前記低強度鋼材とを接合する溶接金属とを備えるレーザ溶接継手であって、
前記高強度鋼材の引張強度が980MPa以上であり、
前記低強度鋼材の引張強度が980MPa未満であり、
前記溶接金属の終端部を、前記溶接金属の延在方向に沿って前記溶接金属の末端から10mmまでの範囲としたとき、前記溶接金属の前記終端部は、前記低強度鋼材のみに接する
ことを特徴とするレーザ溶接継手。
청구항 2항
【請求項2】
前記高強度鋼材が切欠きを有し、前記終端部の少なくとも一部が前記切欠きの内部に位置する
ことを特徴とする請求項1に記載のレーザ溶接継手。
청구항 3항
【請求項3】
前記高強度鋼材が孔を有し、前記終端部が前記孔の内部に位置する
ことを特徴とする請求項1に記載のレーザ溶接継手。
청구항 4항
【請求項4】
請求項1から3のいずれか1項に記載のレーザ溶接継手を用いた自動車用部材。

File: extracted_data/2224238000422.txt
=== PATENT SKEY: 2224238000422 ===
=== SOURCE URL: http://newsd.wips.co.kr/wipslink/api/djpdshtm.wips?skey=2224238000422 ===

==============================
=== CLAIMS ===
==============================

FAILED TO EXTRACT CLAIMS

==============================
=== DESCRIPTION ===
==============================

【請求項1】
第1鋼板の第1領域と第2鋼板の第2領域とを対向させて、重ねて配置する配置工程と、前記第1鋼板と前記第2鋼板とをレーザ溶接により接合する接合工程と、を有するレーザ溶接継手の製造方法であって、
前記第1鋼板及び前記第2鋼板のうち、少なくとも一方は亜鉛系めっき層を有し、
前記配置工程より前に、前記第1領域及び前記第2領域における亜鉛系めっき層に対してレーザ光を照射し、前記第1領域及び前記第2領域における亜鉛系めっき層を除去する除去工程を有し、
前記除去工程において、前記亜鉛系めっき層が除去される除去領域における短手方向の長さを幅WA(mm)とし、前記除去領域における板厚をt(mm)とする場合に、前記幅WAが、下記式(1)により算出される値WC以下となるように前記レーザ光を照射し、
前記接合工程において、前記除去領域よりも内側の範囲に対して溶接金属が形成されるようにレーザ溶接を実施することを特徴とする、レーザ溶接継手の製造方法。
式(1):WC=0.70t6-0.37t3+6.00

【請求項2】
前記除去工程において、マルチモードレーザを用いて前記レーザ光を照射することを特徴とする、請求項1に記載のレーザ溶接継手の製造方法。

【請求項3】
前記除去工程において、前記レーザ光を連続発振することを特徴とする、請求項1に記載のレーザ溶接継手の製造方法。

【請求項4】
前記除去工程において、複数の前記除去領域を形成し、隣り合う除去領域間の距離は5mm以上であることを特徴とする、請求項1に記載のレーザ溶接継手の製造方法。

【請求項5】
前記除去工程において、ウォブリング又はウィービング走査しつつレーザ光を照射することを特徴とする、請求項1に記載のレーザ溶接継手の製造方法。

【請求項6】
請求項1~5のいずれか1項に記載の製造方法により製造されたレーザ溶接継手であって、
前記第1鋼板における前記亜鉛系めっき層を有しない前記第1領域と、前記第2鋼板における前記亜鉛系めっき層を有しない前記第2領域とが対向するように、前記第1鋼板と前記第2鋼板とが重ねられて配置されており、
前記溶接金属は、前記第1領域と前記第2領域とが重ねられた領域内に形成されており、
前記亜鉛系めっき層が除去された除去領域における短手方向の長さを幅WA(mm)とし、前記除去領域における板厚をt(mm)とする場合に、前記幅WAが、下記式(1)により算出される値WC以下であることを特徴とする、レーザ溶接継手。
式(1):WC=0.70t6-0.37t3+6.00

File: extracted_data/2425004000146.txt
=== PATENT SKEY: 2425004000146 ===
=== SOURCE URL: http://newsd.wips.co.kr/wipslink/api/djpdshtm.wips?skey=2425004000146 ===

=== DETAILED DESCRIPTION ===

【背景技術】
【0001】
レーザ溶接ブランクは、鋼板金属成形産業、特に自動車産業において広く使用されている解決策である。これにより、同じブランク、異なるグレード及び厚さのいくつかのサブブランクを組み合わせることが可能になる。これには多くの利点があり、最適な材料特性及び厚さがブランクの各領域で使用され、安全性、重量、環境フットプリントなどの点で最終部品の最適化された性能をもたらす。さらに、設計者がいくつかの部品を1つに組み合わせることを可能にする。また、材料の使用を最大限にし、それによってスクラップ、コスト及び環境フットプリントを削減することを可能にする。全体として、レーザ溶接ブランクは、生産工程を単純化し、部品の性能を改善し、乗客の安全性の向上、生産性の向上、コストの節約及びCO2排出量の削減をもたらす。

【発明が解決しようとする課題】
【0002】
非常に高い強度及び非常に高い成形性も有する新しいグレードの出現は、レーザ溶接ブランクを製造するための新たな課題を提示する。実際、より高い強度のより高い成形性グレードは、より多くの合金元素を伴い、これは溶接シームに新しい特性、新しい現象及び破損リスクをもたらす。これは、亜鉛めっきされた、すなわち亜鉛コーティングされた鋼板の場合に特に重要である。実際、防食に使用される亜鉛コーティングは、溶接作業中に液体金属脆化(LME)を引き起こす可能性がある。

【課題を解決するための手段】
【0003】
本発明は、結果として得られるレーザ溶接ブランクが、信頼性の高い耐性及び成形性を有するようにし、溶接シームが、後続の部品の構造的弱点を提示しないように、高強度を有する亜鉛コーティングされた鋼を使用してレーザ溶接ブランクを製造する問題に対処することを目的としている。
【0004】
本発明の目的は、請求項2~6の特徴を任意に含む、請求項1に記載の2つの鋼板をバット溶接するための方法を提供することによって達成される。本発明のさらなる目的は、請求項8の特徴を任意に含む、請求項7に記載のレーザ溶接ブランクである。本発明のさらなる目的は、請求項9に記載の成形部品である。
【0005】
以下の図を参照して、本発明をさらに説明する。
【図面の簡単な説明】
【0006】
【図1】レーザ源を使用する突合せ溶接作業の概略図である。
【図2a】溶接組立体を試験するための最先端の方法を表す図である。
【図2b】溶接組立体を試験するために新たに開発された方法を表す図である。
【図3a】本発明によるバット溶接前の鋼板準備の可能な実施形態の断面図である。
【図3b】本発明によるバット溶接前の鋼板準備の可能な実施形態の断面図である。
【図4】本発明に従って生産された溶接組立体の断面図である。
【0007】
以下の説明、図面及び特許請求の範囲では、向き及び空間的参照はすべて、基準のX、Y、Z座標を使用して行われ、Zは、被溶接鋼板の上面及び下面に垂直な仰角方向であり、X及びYは、鋼板の上面及び下面の平面を定義する。基準は、各図に表されている。図が2D平面表現である場合、図の外側にある軸は、確立された慣習に従って、それが読者に向いているときは円内のドットによって表され、それが読者から外方に向いているときは円内の十字によって表される。
【0008】
「上(top)」、「上に(up)」、「上の(upper)」、「上方に(above)」、「下(bottom)」、「下に(low)」、「下の(lower)」、「下方に(below)」などの方向用語は、Z仰角方向に従って定義される。「前方」及び「後方」という方向用語は、図に示すように、X方向に従って、より詳細にはX軸に平行な溶接方向Wに従って定義される。「前方」又は「下流」という用語は、W方向にさらに沿っていることを意味し、「後方」又は「上流」という用語は、W方向の反対側にさらに沿っていることを意味する。
【0009】
「幅」又は「横」方向は、Y軸に平行な向きを指す。
【0010】
鋼板は、平坦な鋼板を指す。それは、上面及び下面を有し、上側面及び下側面又は上表面及び下表面とも呼ばれる。前記面の間の距離は、シートの厚さとして示される。厚さは、例えばマイクロメータを使用して測定することができ、そのスピンドル及びアンビルは、上面及び下面に配置される。同様に、厚さは、成形部品上で測定することもできる。本発明における鋼板の厚さは、例えば0.5~5.0mm、好ましくは0.5~4.0mm、さらにより好ましくは0.5~3.5mmである。
【0011】
テーラードブランクは、その異なる領域における部品の性能を最適化し、全体的な部品重量を低減し、全体的な部品コストを削減するために、例えばレーザ溶接によって、サブブランクとして知られる鋼のいくつかのシート又は切欠きブランクを一緒に組み立てることによって作製される。
【0012】
極限引張強度、降伏強度、伸び及び一様伸びは、2009年10月に公開されたISO規格ISO 6892-1に従って測定される。引張試験片を平坦領域から切り出す。必要に応じて、小サイズの引張試験サンプルを採取して、部品上の利用可能な全平坦領域を収容する。
【0013】
硬度は、機械的圧痕によって誘起される局所的な塑性変形に対する耐性の尺度である。これは、材料の機械的特性とよく相関しており、引張試験のために試料を切り出す必要がない有用な局所測定方法である。本発明では、硬度測定は、ISO 6507-1規格に従ってビッカース圧子を使用して行われる。ビッカース硬度は、単位Hvを使用して表される。
【0014】
図1を参照すると、突合せ溶接又は単にバット溶接は、2つの被溶接鋼板1、2がそれぞれの縁部E1、E2に沿って並んで配置され、溶接シーム3が、それぞれの縁部E1、E2を溶融して、両方の鋼板と場合によっては溶接工程をサポートするために使用される追加材料との混合物を含有する溶融プールを形成することによって作り出される、特定のタイプの溶接作業である。次いで、溶融プールは、凝固して溶接シーム3を形成する。図1は、レーザビーム11を放射するレーザビーム10が溶融プールを作り出すためのエネルギー源として使用されるレーザ突合せ溶接の場合を表す。溶接縁部は、直線状又は曲線状のいずれかであり得る。被溶接鋼板及び鋼板を溶融するために使用されるエネルギー源は、溶接速度として知られる速度で方向Wに従って溶接作業中に互いに対して移動する。具体的な実施形態では、鋼板1、2の間に間隙4を残すことができる。これにより、例えば、溶接シームの厚さ超過を生じることなく、溶融プール内にフィラーワイヤなどのかなりの量の追加材料を組み込むことが可能になる。そのような厚さ超過は、幾何学的欠陥と見なされ、溶接ブランクのさらなる加工に有害であり、例えば、スタンピング作業に有害である。
【0015】
レーザ溶接は、少なくともレーザ源を使用して鋼板を溶融するのに必要なエネルギーを提供する溶接作業を示す。特定の実施形態では、溶接エネルギーを提供するために、電気アーク、赤外線加熱などのような他のエネルギー源をレーザ源に関連付けることができる。
【0016】
レーザ溶接は、被溶接鋼板1、2において、その縁部E1、E2の近傍で熱を発生させる。溶接工程によって発生した熱が温度上昇を誘起する鋼板1、2の領域は、熱影響ゾーンとして知られている。熱影響ゾーン内の所与の温度の等温線は、最大温度が前記所与の温度に達する鋼板の点を示す。例えば、鋼板1の熱影響ゾーンの400℃等温線は、溶接作業中に達した最高温度が400℃であった縁部E1に近い鋼板1のすべての点を示す。論理的には、400℃の等温線よりも縁部E1に近い任意の点は、溶接中に400℃を超える温度に達し、逆に、E1から遠い任意の点は、溶接中に400℃より低い最高温度に達する。
【0017】
幾何学的欠陥に関する溶接シームの品質は、「Laser welded tailored blanks-Technical delivery conditions」と題する欧州規格EN10359:2015によって定義される。
【0018】
本発明は、少なくとも1つが少なくとも片側に亜鉛コーティングを有する鋼板の溶接に関する。亜鉛コーティングとは、重量%で少なくとも80%の亜鉛を含む化学組成を有するコーティングを意味する。例えば、亜鉛コーティングは、以下のタイプの公知のコーティングを含む(リストは限定的ではない):
-電着が施された純粋な亜鉛コーティング
-溶融亜鉛めっきが施された純粋な亜鉛コーティング
-溶融亜鉛めっきが直接施され、続いて鋼板と亜鉛コーティングとの間に合金化ステップを施して、コーティングの鉄含有率を重量%で、Feの約8~12%の値まで増加させた、亜鉛/鉄コーティング
-重量%で、1%~6%のアルミニウム、0.5%~5%のマグネシウムを含有し、残部がZnである亜鉛、アルミニウム、マグネシウム合金コーティング。
【0019】
以下の説明及び特許請求の範囲において、亜鉛コーティングは、その厚さによって特徴付けられる。亜鉛コーティングの厚さは、ISO規格1463「Metallic and oxide coatings-Measurement of coating thickness-Microscopical method」に記載されているような標準化された方法を使用して測定することができる。金属コーティングを基材から明確に区別するために、前述の規格の付属書Cのポイント1に記載されているように、ナイタルエッチングを使用することが可能である。
【0020】
図2Aは、溶接シームの強度が現在どのように評価されているかの最新技術を表す。2つの鋼板1及び2を接合する溶接シーム3が、引張強度Fと比較して試料の横方向の中央に配置された引張試験試料を準備する。この確立された方法は、試料を構成する異なる要素、すなわち2つの鋼板1、2及び溶接シーム3の相対強度の良好な評価を与える。この方法によれば、試料が溶接シームの外側で破断する場合、溶接シームは十分に強いと見なされる。言い換えれば、溶接シームは、2つの鋼板のうちの最も弱い鋼板よりも少なくとも硬い場合、良好な品質であると見なされ、これは、溶接が組立体内の弱いリンクではないことを意味する。
【0021】
上記の方法は、溶接シームの純粋な機械的強度の良好な評価を与えるが、実際には、溶接シームが実際の寿命条件で受ける異なる変形モードの現実を反映しない。レーザ溶接ブランクが打ち抜かれると、溶接シームは、横方向だけでなく全方向に変形する。
【0022】
本発明者らは、鋼板のうちの少なくとも1つが高強度、例えば590MPaを超える引張強度を有する鋼板をレーザ溶接する場合、溶接部が長手方向成分を有する変形を受ける領域において、溶接シームに対して垂直に小さな亀裂が開始される可能性があることを見出した。驚くべきことに、このタイプの亀裂は、高強度鋼でのみ観察され、低グレードでは観察されない。このタイプの亀裂が発生するリスクは、長手方向に変形されたときの溶接部の挙動が従来の試験方法では全く試験されないため、上記の方法を使用して評価することができない。さらに、このタイプの亀裂に関連する統計的要素がある。同じ鋼グレード及び同じレーザ溶接パラメータを伴う同じ部品形状の場合、一部の部品には亀裂がないが、他の部品には小さな亀裂が発生する可能性がある。これは、鋼板組成、溶接工程、スタンピング工程などの自然発生的な変動によるものである。したがって、これらの小さな亀裂は、完全には予測可能ではなく、それらを品質管理によって検出することは困難であるため、産業環境ではさらなる問題である。これらの亀裂は、成形部品上で小規模であり得るにもかかわらず、それらは部品の致命的な弱点を表し、部品の寿命の間に部品の破損をもたらし、場合によっては重大な安全上の問題を引き起こす。
【0023】
したがって、本発明者らは、これらの小さな亀裂が発生するリスクを評価するための新しい方法論を開発した。本発明者らは、図2Bに示すように、溶接シームを引張強度に平行な引張試料の長手方向に配置すると、高強度鋼の少なくとも1つのブランクを伴うレーザ溶接組立体での小さな横方向の亀裂の発生に直面する可能性があることを見出した。さらに、本発明者らは、連続生産において小さな亀裂が発生しにくいことを確実にするための良好な基準が、長手方向に溶接された試料に対して一連の20回の引張試験が行われ、溶接組立体の一様伸びを鋼板の各々の一様伸びの加重平均と比較することであることを見出した。本発明者らは、溶接組立体の一様伸びUweldが、行われた20回の引張試験すべての加重平均(Usheet1*th1+Usheet2*th2)/(th1+th2)(式中、th1及びth2は、組み立てられた鋼板1、2の厚さであり、Usheet1、Usheet2は、それぞれの一様伸びである)の少なくとも50%である場合、亀裂発生のリスクが非常に低いことを見出した。
【0024】
説明の残りの部分では、Uweldが(Usheet1*th1+Usheet2*th2)/(th1+th2)よりも低い場合、試験試料は、脆性破損を示すと言われ、一方、Uweldが前記加重平均よりも高い場合、試験試料は、延性破損を示すと言われる。
【0025】
上述の新たに開発された溶接シームの統計的長手方向試験のおかげで、本発明者らは、多数の亜鉛コーティングされた鋼板における小さな亀裂の問題を調査することができた。
【0026】
本発明者らは、少なくとも1つの亜鉛コーティングされた鋼板を含む溶接組立体に発生する小さな亀裂のリスクが、前記鋼板のC含有率が、重量%で0.15%を超える場合及び/又はSi含有率が0.5%を超える場合に存在することを立証することができた。本発明は、鋼板のうちの少なくとも1つが少なくとも0.15重量%のC若しくは0.5重量%のSi、又はその両方を含む化学組成を有する亜鉛コーティングされた鋼板のレーザ溶接に適用される。説明を簡単にするために、少なくとも鋼板1がそのような化学組成を有することを本明細書の残りの部分で考慮する。
【0027】
小さな亀裂は、溶接シームの近傍、熱影響ゾーン又は溶接シーム自体に現れる。これは、溶接作業の熱の影響下で液体になる亜鉛の存在に関連する高強度鋼の特定の金属学と微細構造との組み合わせに関連するLMEの問題を指摘している。実際、レーザバット溶接におけるLMEの発生は、LMEが3つの要因の組み合わせに起因することが知られており、そのうちの1つは、レーザバット溶接の場合に発生するようには意図されていないため、驚くべきことである:
-大量のSi及び/又はCを含有する鋼板冶金(これは、実際には前述の高強度鋼の場合である)、
-液体金属、特に液体亜鉛の存在(これは、亜鉛がレーザビームによって発生する熱の影響下で420℃を超えて溶融する場合に実際に当てはまり得る)、
-残留応力の存在(これは一方で、この技術は、例えば特定の溶接力が加えられるスポット溶接とは対照的に、溶接部を生成するためのいかなる機械的圧力も伴わないため、レーザバット溶接の場合には当てはまらないように思われる)。
【0028】
したがって、本発明者らは、亜鉛コーティングされた高強度鋼のレーザ溶接組立体に発生するLME型亀裂を見ることは驚くべきことであった。LMEを誘起するのに必要な残留応力は、溶接作業後のブランクの相変態によって誘起される熱歪み及び歪みに起因する可能性がある。
【0029】
亜鉛コーティングされた高強度鋼をレーザ溶接するときにLMEが実際に発生する可能性があることを知って、本発明者らは、LMEの発生に対する対策の開発を支援するために、溶接シームの新たに開発された統計的長手方向試験を適用しようと努めた。
【0030】
本発明者らは、LME誘起亀裂を抑制するために、溶接シームの近傍の亜鉛コーティングを除去しようとした。亜鉛コーティングを除去するために、いくつかの可能な方法を適用することができる。亜鉛コーティングを払い落とすために、シートの表面を機械的にブラッシングすることが可能である。亜鉛コーティングを除去するためにパルスレーザビームを使用することも可能である。本発明者らは、驚くべきことに、LME誘起亀裂の発生を完全に抑制するために、溶接シームの近傍の亜鉛コーティングを完全に除去する必要はないことを見出した。実際、著者らは、亜鉛コーティング厚さが3.5ミクロン以下になると、LMEのリスクがなくなることを見出した。
【0031】
図3Aを参照すると、鋼板1は、ミクロンで表されるZnコーティング厚さZnthを有する亜鉛コーティング5で覆った基材12からなる。なお、図では、説明を簡単にするために、鋼板1の上面のコーティングのみを参照している。鋼板1及び2の他のすべての面、すなわち、鋼板1の下面並びに鋼板2の上面及び下面についても同様である。実際、重要なのは、亜鉛コーティング厚さが3.5ミクロンよりも高く、鋼板の基材12が、0.15%を超える炭素含有率若しくはが0.5%を超えるケイ素含有率、又はその両方を有する重量%で表される、化学組成を有するすべての面で亜鉛コーティングの少なくとも一部を除去することによって、本発明を適用及び実施することである。
【0032】
亜鉛コーティング5は、幅Wabini(初期アブレーション幅)にわたって少なくとも部分的に除去され、したがってアブレーションされた領域6を作り出す。アブレーションされた領域6におけるコーティング厚さは、Znab(アブレーションされた領域におけるコーティングの厚さ)である。なお、アブレーションされた領域におけるコーティング厚さは、アブレーションされた領域における最大厚さを指す。アブレーション工程がアブレーションされた領域6に不均一なコーティング厚さを残す場合、Znabは、断面の顕微鏡検査によって測定されるように、アブレーションされた領域におけるZnの平均量に対応する。
【0033】
先に説明したように、本発明者らは、LMEの非存在を保証するために、アブレーション厚さZnabを3.5ミクロン未満に制御することが必要であることを見出した。
【0034】
ここで図4を参照すると、図4は、鋼板1及び2並びに溶接シーム3からなるレーザ溶接ブランク7の断面図である。
【0035】
溶接後のアブレーションされた領域8は、溶接前のアブレーションされた領域6の幅Wabiniよりも小さい幅Wabfin(最終的なアブレーション幅)を有する。実際、鋼板1の縁部E1の一部は、溶融によって溶接シーム3に組み込まれており、その結果、溶接前のアブレーションされた領域の一部6も溶接シーム3に組み込まれている。
【0036】
亜鉛の融点が420℃であり、液体Znの存在下でのみLMEが発生する可能性があるという事実を考慮すると、LMEは、420℃を超える表面温度に達した領域における熱影響ゾーンにわたってレーザ溶接ブランク7に関する潜在的な問題である。本発明者らは、レーザ溶接を適用する場合、鋼板の表面における420℃等温線の場所は、常に溶接シーム3から0.2~0.5mmの距離内にあることを見出した。したがって、LMEの発生を防止するためには、Wabfinが0.5mm以上であることが必要である。
【0037】
結論として、LMEを防止するためには、溶接後のアブレーションされた領域の幅Wabfinが0.5mm以上になるように、幅Wabiniにわたって縁部の近傍のZnコーティング厚さを3.5ミクロン未満の厚さZnabに減少させることが必要である。縁部E1から溶融される材料の量を知ることにより、当業者は、溶接前に鋼板1上の必要なアブレーション幅Wabiniを決定することができる。
【0038】
したがって、第1及び第2の鋼板1及び2であって、各々が基材12を備え、それらのうちの少なくとも1つが、少なくとも片側に亜鉛ベースの金属コーティング5を有する、第1及び第2の鋼板1及び2を備え、3.5ミクロンを超える亜鉛ベースの金属コーティング厚さZnth及び0.15%を超える炭素含有率若しくは0.5%を超えるケイ素含有率、又はその両方を有する鋼板基材12を有するすべての面が、3.5ミクロン以下であるアブレーション後の亜鉛ベースの金属コーティング厚さZnab及び0.5mm以上の溶接後のアブレーションされた領域の幅Wabfinを有する溶接後のアブレーション領域8を含む、溶接シーム3の近傍にLMEを含まないレーザ溶接ブランクを得ることが可能である。
【0039】
また、上述のレーザ溶接ブランクを形成することによって、溶接部の近傍にLME割れのリスクなしに部品を製造することも可能である。例えば、レーザ溶接ブランクは、コールドスタンピング又は熱間成形によって部品に製造することができる。
【0040】
特定の実施形態では、亜鉛コーティングアブレーションは、コーティングの少なくとも一部を除去するために鋼板上で回転する研磨ブラシを使用して行われる。例えば、ブラシは、例えば酸化アルミニウム又は炭化ケイ素などの硬質セラミック粒子を封入するポリマーウェブで作製される。この場合、ブラッシングのための重要なパラメータは、ブラシの研磨力、ブラシによってコーティングに及ぼされる力及びブラシが表面を移動する速度である。使用される材料及び亜鉛コーティングに応じて、所望のアブレーションされた厚さZnabを得るために、前記パラメータを調整することが必要である。より多くのコーティングを除去するために、いくつかのブラッシングパスを実行することも可能である。
【0041】
特定の実施形態では、アブレーションは、パルスレーザビームを使用して行われる。本発明者らは、短いレーザパルスとコーティングとの間の相互作用が、コーティングの少なくとも一部を蒸発させ、鋼板の表面から排出させることを見出した。例えば、400W~1500Wのレーザ出力を、5~15kHzのパルス周波数及び2~15m/分のアブレーション速度で使用することができる。
【0042】
特定の実施形態では、図3Bに示すように、溶接前の鋼板上のアブレーションされた領域6は、鋼板の縁部E1から始まるわけではない。代わりに、アブレーションが行われない幅Woffsetを有するオフセット領域9がある。言い換えれば、オフセット領域9におけるコーティング厚さは、材料のバルクZnthと同じである。本発明者らは、オフセット領域9全体が溶融して溶接シーム3に組み込まれる限り、かつWabfinが0.5mm以上のままである限り、そのようなオフセットの存在がLME割れをもたらさないことを見出した。たとえ金属コーティングからのいくらかの亜鉛が溶接シームに組み込まれたとしても、溶接シーム自体にはLMEがないことを見出した。溶接前にオフセットが存在し、オフセット領域9全体が溶接プールに組み込まれると、溶接後のアブレーションされた領域8は、図4に示すように、オフセットがない場合と同じ特徴を有する。有利には、そのようなオフセットの存在は、溶接前に縁部E1のより良好な防食を確実にすることができる。実際、亜鉛防食の犠牲的性質のおかげで、オフセット領域9における亜鉛コーティングは、縁部E1のコーティングされていない露出部分を保護するために利用可能である。
【0043】
特定の実施形態では、鋼板の表面に近い前記鋼板の炭素含有率を低下させるために、脱炭ステップが鋼板1、2のうちの少なくとも1つに適用される。この脱炭ステップは、亜鉛コーティングを適用する前に行われる。例えば、脱炭ステップは、鋼板をコーティングする前にそれを焼鈍するために使用される炉内で行われる。例えば、脱炭ステップは、前記焼鈍炉内の露点を-10℃以上の値に制御することによって行われる。有利には、表面に近いより低い炭素含有率を有する鋼板を使用することにより、LMEのリスクが低減される。例えば、各側面上の鋼板の表面から20ミクロンの深さにおける炭素含有率は、0.15重量%未満、好ましくは0.10重量%未満であり、前記鋼板の中心における鋼板の炭素含有率(例えば、鋼板の中央厚さから+/-100ミクロンのストリップで測定された炭素含有率)は、0.15重量%を超える。
【0044】
特定の実施形態では、アブレーションステップは、残存亜鉛厚さZnabが0.5ミクロンを超える、より好ましくは1.0ミクロンを超えるように行われる。先に説明したように、本発明者らは、Znabが3.5ミクロン未満である限り、アブレーションされた領域6に少量の亜鉛が残存していても、LMEのリスクがないことを見出した。有利には、アブレーションされた領域6にいくらかの亜鉛を残すことにより、溶接前にアブレーションされた鋼板のある程度の防食を確実にすることが可能である。亜鉛コーティングの犠牲的性質のおかげで、この防食は、鋼板の側面上の縁部のコーティングされていない裸の領域に及ぶ。さらに、アブレーションされた領域6にいくらかの亜鉛コーティングを残すアブレーション工程を適用することは、アブレーションされた領域6の下の鋼板の下地基材12を除去する(ブラッシングによって)又は溶融する(レーザアブレーションによって)リスクがないことを意味する。コーティングの下の基材12自体をアブレーションすると、局所的な幾何学的欠陥及び局所的な厚さ不足を生じることによってレーザ溶接ブランクを弱めるので、これは興味深い。
【0045】
特定の実施形態では、レーザ溶接工程は、アブレーション工程が行われた後1分未満、好ましくはさらに30秒未満で行われる。例えば、アブレーション工程及び溶接工程は、アブレーションステップ及び溶接ステップのための設備を備える同じ装置上で行われる。例えば、アブレーション工程及び溶接工程は、同じクランピング作業下で行われ、これは、鋼板1、2が、アブレーションステップのために適所に保持されるようにクランプされ、溶接工程のために同じクランピングが適所に保持されることを意味する。有利には、場合によっては同じクランピング作業下であっても、迅速な順序でアブレーション及び溶接することによって、生産性を高め、材料取り扱いステップの量を低減し、また、アブレーションステップに起因して発生する腐食のリスクを低減することが可能になる。
【0046】
特定の実施形態では、アブレーション工程は、鋼板の縁部で直接行われるのではなく、鋼板の中央で行われ、前記鋼板は、続いて、アブレーション工程が行われた領域で切断され、その結果、アブレーションされた領域は、切断された試料の縁部に(場合によってはオフセットを伴って)位置する。
【0047】
特定の実施形態では、化学組成、微細構造及び機械的特性に関する被溶接鋼板のうちの少なくとも1つの特徴は、以下の表の行のうちの1つに対応する(化学組成は重量%で表され、残部はFe及び精緻化工程に由来する不可避不純物であり、鋼板の微細構造中の%残留オーステナイトは、断面の表面%で表され、YPはMPaで表される降伏点を表し、UTSはMPaで表される極限引張強度を表し、El%は上記のISO 6892規格に従って測定される伸びである)。
【0048】
【表1】
【0049】
ここで、本発明を以下の実施例によって説明するが、これらは決して限定的なものではない。
【0050】
使用した鋼板の化学組成を表1に示す。
【0051】
【表2】
【0052】
Si含有率は、0.5%超であり、炭素含有率は、0.15%超であり、これは鋼板が亜鉛コーティングで溶接する場合のLMEリスクに関して重要であることを意味する。グロー放電発光光学分光分析(GDOES)を使用して鋼板表面から20ミクロンで測定した炭素含有率が、0.05重量%になるように、溶融めっき純亜鉛コーティングを適用する前に鋼板を脱炭した。
【0053】
鋼板の初期コーティング厚さは、試料に応じて7~11ミクロンである(実際には、生産ラインに自然に発生する工程変動のために、工業的に生産された鋼板を使用する場合にコーティング厚さの変動があり得る)。
【0054】
鋼板は、1.0mmの厚さを有する。同じ鋼板及び厚さの均質な組立体が、本試行のために生産される(言い換えれば、鋼板1及び鋼板2の特徴は同じである。)。
【0055】
表2は、使用したアブレーション工程パラメータを列挙している。
【0056】
【表3】
【0057】
試料の参照符号は、本発明に従って生産された試料の場合は、発明を表すIで始まり、本発明の範囲外の反例の場合は、参照を表すRで始まる。Znコーティングアブレーションは、低出力パルスレーザを使用して、又は機械的ブラッシングを使用して行われた。
【0058】
機械的ブラッシングは、直径76.2mm、幅12.7mm及び6000rpmで回転する、ロボットに取り付けられた3Mスコッチブライト「Deburr and Finish pro 4C MED+」ブラシを使用して行われた。ブラッシング速度は、ロボットアームがブラッシングされるシートに沿って移動する速度に対応する。
【0059】
表3は、溶接前のアブレーションされた領域6及び溶接後のアブレーションされた領域8の結果、並びに溶接部の機械的試験の結果を示す。
【0060】
【表4】
【0061】
下線の値は、参照試料の場合に本発明の範囲外である特徴に対応する。
【0062】
試料R1は、アブレーションされず、初期参照として機能し、LMEを防止するための対策がとられていない溶接組立体の非常に不十分な機械的性能を表す。上記の革新的な試験方法による長手方向に試験した試料の40%は、LME亀裂のために不合格であった。
【0063】
試料R2~R4は、アブレーションを行われたが、LMEの発生を防止するために、アブレーション後の残存亜鉛厚さZnabが厚すぎる場合である。
【0064】
試料I1~I9は、本発明の技術的効果を示す。溶接後に0.5mm以上の幅で3.5ミクロン未満まで亜鉛コーティングを除去することにより、LMEが防止され、構造的に健全な組立体が生産される。
【0065】
I2の場合、鋼板の縁部に0.3mmのオフセット領域を残してアブレーションを行われた。鋼板の縁部にこのアブレーションされていない領域が存在するにもかかわらず、オフセット領域全体が溶接シームに吸収され、溶接後のアブレーションされた幅が0.5mmを超えるため、最終組立体はLMEを含まない。
【0066】
試料I9の場合、アブレーション後の残存コーティング厚さZnabは、3.2ミクロンである。残存亜鉛コーティング厚さが存在するにもかかわらず、結果として得られる組立体ではアブレーションは観察されない。
【0067】
結論として、鋼板が溶接前にアブレーションされて、最終溶接組立体上で0.5mmを超える幅にわたって3.5ミクロン以下の残存厚さZnabを有するアブレーションされた領域を生産する場合、LMEは発生しない。

File: extracted_data/2724221000916.txt
=== PATENT SKEY: 2724221000916 ===
=== SOURCE URL: http://newsd.wips.co.kr/wipslink/api/djpdshtm.wips?skey=2724221000916 ===

=== DETAILED DESCRIPTION ===

【技術分野】
【0001】
本発明は、非鉄材料からなる溶接ワイヤを用いた溶接方法、該溶接方法により得られる溶接金属、該溶接方法を用いた溶接継手の製造方法、及び該溶接継手の製造方法により得られる溶接継手に関する。

【背景技術】
【0002】
アルミニウム合金材や銅合金材は、その他の代表的な金属である鉄を主成分とする鋼材と比較して、大気暴露環境では錆びにくいという優れた長所を有する。一方、アルミニウム合金材や銅合金材の強度は、一般的な炭素鋼材よりも低いという短所を有している。
アルミニウム合金材のうち、例えば板材や押出材においては、JIS規格による合金記号でA2000番台又はA7000番台に分類される合金材のように、銅、マグネシウム、亜鉛等のアルミニウム以外の金属を含有させ、これを時効硬化させた合金材が、既に一般的に使用されている。このような析出硬化した合金は、ジュラルミン、超ジュラルミン、超々ジュラルミンと呼ばれることがあり、高張力鋼には及ばないが、400MPaを超える高い強度が得られるものがある。
【0003】
ところで、溶接構造物の設計における一般的な指針として、溶接金属で破断しないことが挙げられる。しかしながら、アルミニウム合金や銅合金のように、非鉄材料からなる溶接ワイヤにおいて、顕著な析出硬化型の製品は流通しておらず、このため、母材に対して溶接部の強度が顕著に低くなってしまうことがある。
【0004】
なお、JIS Z 3232:2009には、アルミニウム及びアルミニウム合金の溶加棒及び溶接ワイヤの記号A2319として、銅を5.8~6.8質量%含有する析出硬化型のアルミニウム合金溶接ワイヤが規定されている(非特許文献1)。
【0005】
【非特許文献1】JIS Z 3232:2009、「アルミニウム及びアルミニウム合金の溶加棒及び溶接ワイヤ」

【発明が解決しようとする課題】
【0006】
しかし、少なくとも現在(2021年)において、上記アルミニウム合金の溶接ワイヤは、世界的に全く流通していない。その理由として、析出硬化型金属は、強度が高い代わりに伸び特性が低いため、鋳造状態では製造することができるが、ワイヤ形状に伸線する過程で伸び不足で破断してしまい、生産性が著しく悪いからであると想像される。また、JIS Z 3232:2009において規定される記号A2319の強度値は、最も流通しているA5000系溶接ワイヤよりも低い値に留まり、析出硬化特性が不十分であることが示唆される。
【0007】
本発明は、かかる課題に鑑みてなされたものであって、非鉄材料からなるワイヤを使用し、アルミニウム合金材同士、銅合金材同士、又は異種材料を被溶接材とした溶接継手を形成する際に使用され、高強度な溶接金属を得ることができる、溶接方法、溶接金属、溶接継手の製造方法及び溶接継手を提供することを目的とする。

【課題を解決するための手段】
【0008】
本発明者らは、アルミニウム合金材同士、銅合金材同士、又は異種材料を母材とした溶接において、高強度な溶接金属を得ることができる方法について鋭意検討を行った。その結果、アルミニウム合金からなる溶接ワイヤと、銅合金からなる溶接ワイヤとを熱源により溶融させる溶接方法を用いることにより、著しく高い強度を有する溶接金属を得ることができることを見出した。
本発明は、これらの知見に基づいてなされたものである。
【0009】
本発明の上記目的は、溶接方法に係る下記[1]の構成により達成される。
【0010】
[1] 第1の母材と第2の母材とを溶接により接合する溶接方法であって、
アルミニウム合金からなる第1の溶接ワイヤと、銅合金からなる第2の溶接ワイヤと、を熱源により溶融させ、アルミニウム及び銅を含有する溶接金属を得る工程を有することを特徴とする、溶接方法。
【0011】
また、溶接方法に係る本発明の好ましい実施形態は、以下の[2]~[8]に関する。
【0012】
[2] 前記熱源は、アーク、レーザ及び電子ビームから選択された少なくとも1種であることを特徴とする、[1]に記載の溶接方法。
【0013】
[3] 前記第1の溶接ワイヤの単位時間あたりの送給量を重量でW1(g)、前記第2の溶接ワイヤの単位時間あたりの送給量を重量でW2(g)とする場合に、
下記式(1)により得られる重量比が8%以上40%以下であることを特徴とする、[1]又は[2]に記載の溶接方法。
W2/(W1+W2)・・・式(1)
【0014】
[4] 前記第1の溶接ワイヤを、MIGアーク溶接の消耗電極として使用し、
前記第2の溶接ワイヤは、前記MIGアーク溶接のアークを前記熱源として溶融させることを特徴とする、[1]~[3]のいずれか1つに記載の溶接方法。
【0015】
[5] 前記第2の溶接ワイヤをフィラーワイヤとして使用し、
前記フィラーワイヤに電気を流し、電気抵抗により前記フィラーワイヤを昇温させることを特徴とする、[4]に記載の溶接方法。
【0016】
[6] 前記第1の溶接ワイヤ及び前記第2の溶接ワイヤの少なくとも一方をフィラーワイヤとして使用し、
前記フィラーワイヤに電気を流し、電気抵抗により前記フィラーワイヤを昇温させることを特徴とする、[1]~[3]のいずれか1つに記載の溶接方法。
【0017】
[7] 前記第1の溶接ワイヤ及び前記第2の溶接ワイヤを、MIGアーク溶接の消耗電極として使用することを特徴とする、[1]~[3]のいずれか1つに記載の溶接方法。
【0018】
[8] 前記第1の母材は、アルミニウム合金及び銅合金のいずれか一方からなり、
前記第2の母材の主成分は、前記第1の母材の主成分と等しいものであり、
単パス又は複数パスの積層により溶接金属を形成し、前記第1の母材と前記第2の母材とを接合することを特徴とする、[1]~[7]のいずれか1つに記載の溶接方法。
【0019】
[9] 前記第1の母材は、アルミニウム合金又は銅合金からなり、
前記第2の母材は、厚さ方向に貫通穴を有し、前記第1の母材よりも高融点の材料からなるものであり、
前記溶接金属を得る工程は、
前記第1の母材を下板とし、前記第2の母材を上板として前記第1の母材の上に重ねて配置する工程と、
前記貫通穴を介して、前記熱源により前記下板を溶融させるとともに、前記第1の溶接ワイヤ及び前記第2の溶接ワイヤを溶融させて、前記貫通穴を充填する溶融金属を形成する工程と、
前記溶融金属の上面、及び前記上板の上面における少なくとも一部に余盛りを形成する工程と、を有し、
前記溶接金属の主成分が、前記第1の母材の主成分と等しくなるように、前記第1の溶接ワイヤ及び前記第2の溶接ワイヤの送給速度を設定することを特徴とする、[1]~[7]のいずれか1つに記載の溶接方法。
【0020】
本発明の上記目的は、溶接金属に係る下記[10]の構成により達成される。
【0021】
[10] [1]~[9]のいずれか1つに記載の溶接方法により得られることを特徴とする溶接金属。
【0022】
また、溶接金属に係る本発明の好ましい実施形態は、以下の[11]に関する。
【0023】
[11] さらに、3日間以上の時効硬化処理が施されたことを特徴とする、[10]に記載の溶接金属。
【0024】
本発明の上記目的は、溶接継手の製造方法に係る下記[12]の構成により達成される。
【0025】
[12] [1]~[9]のいずれか1つに記載の溶接方法を用いることを特徴とする、溶接継手の製造方法。
【0026】
また、溶接継手の製造方法に係る本発明の好ましい実施形態は、以下の[13]に関する。
【0027】
[13] 前記溶接金属を得る工程の後に、
前記溶接金属を3日間以上保持し、時効硬化処理を施す工程を有することを特徴とする、[12]に記載の溶接継手の製造方法。
【0028】
本発明の上記目的は、溶接継手に係る下記[14]の構成により達成される。
【0029】
[14] [12]又は[13]に記載の溶接継手の製造方法により得られることを特徴とする、溶接継手。
【0030】
また、溶接継手に係る本発明の好ましい実施形態は、以下の[15]に関する。
【0031】
[15] 少なくとも前記溶接金属の表面を覆う領域に、水分非浸透性の樹脂シール剤を有することを特徴とする、[14]に記載の溶接継手。

【発明の効果】
【0032】
本発明によれば、アルミニウム合金材同士、銅合金材同士、又は異種材料を母材とした溶接継手を形成する際に使用され、高強度な溶接金属を得ることができる、溶接方法、溶接金属、溶接継手の製造方法及び溶接継手を提供することができる。
【図面の簡単な説明】
【0033】
【図1】図1は、本発明の第1の実施形態に係る溶接方法を示す模式図である。
【図2】図2は、本発明の第1の実施形態に係る溶接方法により得られた溶接金属を拡大して示す断面図である。
【図3】図3は、本発明の第2の実施形態に係る溶接方法を示す模式図である。
【図4】図4は、本発明の第3の実施形態に係る溶接方法を示す模式図である。
【図5】図5は、本発明の第4の実施形態に係る溶接方法を示す模式図である。以
【図6】図6は、本発明の第5の実施形態に係る溶接方法を示す模式図である。
【図7】図7は、本発明の第6の実施形態に係る溶接方法を示す斜視図である。
【図8】図8は、本発明の第6の実施形態に係る溶接方法により得られた溶接金属を拡大して示す断面図である。
【図9】図9は、本発明の第7の実施形態に係る溶接方法を示す斜視図である。
【図10】図10は、本発明の第7の実施形態に係る溶接方法により得られた溶接金属を拡大して示す断面図である。
【図11】図11は、T字すみ肉溶接により得られる継手を示す断面図である。
【図12】図12は、突合せ溶接により得られる継手を示す断面図である。
【図13】図13は、フレア溶接により得られる継手を示す断面図である。
【図14】図14は、多層盛り突合せ溶接により得られる継手を示す断面図である。
【図15】図15は、本発明の第8の実施形態に係る溶接方法を示す斜視図である。
【図16】図16は、本発明の第8の実施形態に係る溶接方法により得られた溶接金属を拡大して示す断面図である。
【図17】図17は、他の組み合わせの母材に対して、本発明の第8の実施形態に係る溶接方法を用いて得られた溶接金属を拡大して示す断面図である。
【図18】図18は、さらに他の組み合わせの母材に対して、本発明の第8の実施形態に係る溶接方法を用いて得られた溶接金属を拡大して示す断面図である。
【図19】図19は、樹脂シール剤を有する溶接継手を示す斜視図である。
【図20】図20は、樹脂シール剤を有する溶接継手の他の例を示す斜視図である。
【0034】
以下、本発明の実施形態について詳細に説明する。なお、本発明は、以下に説明する実施形態に限定されるものではなく、本発明の要旨を逸脱しない範囲において、任意に変更して実施することができる。
【0035】
〔1.溶接方法〕
[第1の実施形態]
図1は、本発明の第1の実施形態に係る溶接方法を示す模式図である。また、図2は、本発明の第1の実施形態に係る溶接方法により得られた溶接金属を拡大して示す断面図である。図1に示すように、第1の母材11を下板とし、第2の母材12を上板として、第1の母材11の表面に、その厚さ方向に積層するように第2の母材12を重ねて配置する。以下、母材11が板材である場合には、母材11の厚さ方向に直交する面を表面、厚さ方向に直交する方向を面方向、厚さ方向に平行な面を端面ということがある。
【0036】
次に、第1の母材11と第2の母材12とが重ねられた領域の上方に、アルミニウム合金からなる第1の溶接ワイヤ1と、銅合金からなる第2の溶接ワイヤ2とを設置する。なお、第1の実施形態において、第1の溶接ワイヤ1は、円筒状のシールドガスノズル3の径方向中心に配置されたワイヤガイドチップ4により保持されており、第1の溶接ワイヤ用送給ローラ5により、第1の溶接ワイヤ1の送給速度が調節可能となっている。また、第2の溶接ワイヤ2は、ワイヤガイドチップ6により保持されており、第2の溶接ワイヤ用送給ローラ7により、第2の溶接ワイヤ2の送給速度も調節可能となっている。
【0037】
溶接時においては、第1の溶接ワイヤ1及び第2の溶接ワイヤ2をフィラーワイヤとして使用し、シールドガスノズル3から不活性ガス8を供給しつつ、溶接の狙い位置に熱源としてのレーザ9を照射することにより、第1の溶接ワイヤ1及び第2の溶接ワイヤ2を溶融させる。また、レーザ9の照射と同時に、第1の溶接ワイヤ用送給ローラ5及び第2の溶接ワイヤ用送給ローラ7により、第1の溶接ワイヤ1の送給速度及び第2の溶接ワイヤ2の送給速度を、それぞれ所望の速度に調節する。本実施形態においては、1本のレーザ9を溶接の狙い位置に照射し、第1の溶接ワイヤ1と第2の溶接ワイヤ2とを1本のレーザ9で溶融させているが、2本のレーザを使用し、第1の溶接ワイヤ1と第2の溶接ワイヤ2とのそれぞれに照射してもよい。また、第2の溶接ワイヤ2をシールドガスノズル3に配置されたワイヤガイドチップ4により保持してもよく、第1の溶接ワイヤ1及び第2の溶接ワイヤ2のいずれか一方のみをフィラーワイヤとして使用してもよく、熱源は特に限定されない。
【0038】
なお、純アルミニウムの融点は約660℃であり、純銅の融点は約1083℃である。したがって、局所的に第1の溶接ワイヤ1及び第2の溶接ワイヤ2を同時に溶融させる温度が得られる熱源(レーザ9)を照射することにより、第1の溶接ワイヤ1及び第2の溶接ワイヤ2と、第2の母材12の一部とが同時に溶融する。その後、レーザ9の照射を続けることにより、図2に示すように、深い溶け込みが得られ、さらに冷却することにより、アルミニウム及び銅を含有する溶接金属10が形成される。これにより、第1の母材11と第2の母材12とを溶接により接合することができる。
【0039】
また、接合後の第1の母材11及び第2の母材12を3日間以上保持し、溶接金属10に時効硬化処理を施すことにより、第1の母材11と第2の母材12とが、溶接金属10を介して接合された高強度な溶接継手を製造することができる。
【0040】
上記第1の実施形態に係る溶接方法によると、第1の溶接ワイヤ1及び第2の溶接ワイヤ2は、いずれも単体では強度が低いが、一般的に流通しており、容易に入手できるものであって、接合部分の溶融池において容易に混合させることができるため、高強度な析出合金からなる溶接金属10を容易に低コストで形成することができる。
【0041】
このように、異なる金属を溶融池において溶融混合させることができるのは、第1の溶接ワイヤ1及び第2の溶接ワイヤ2が、いずれも融点の低い金属を主成分としているためである。例えば、鋼、ニッケル合金又はクロム合金からなる溶接ワイヤを組み合わせて、上記の方法で溶接しようとすると、鋼、ニッケル合金及びクロム合金はいずれも高融点金属であるため、融点以上に達している時間が短く、均一に溶融混合された溶接金属を得ることは困難である。したがって、アルミニウム合金からなる第1の溶接ワイヤ1と銅合金からなる第2の溶接ワイヤ2を使用する本実施形態による溶接方法は、高強度の溶接金属を得る方法として極めて有用である。
【0042】
なお、上記第1の実施形態においては、熱源としてレーザ9を使用したが、本発明はレーザに限定されない。本発明において使用することができる熱源の種類と、その熱源を使用した溶接の特徴について、以下に詳細に説明する。
【0043】
＜熱源及び溶接方法の特徴＞
(アーク)
アークは、電極と母材との間に電圧を印加して得られるプラズマ気体である。アークを熱源とする溶接方法としては、ワイヤ自身が消耗電極の役目を果たして、アークの発生源となる、MAG(Metal Active Gas)溶接法及びMIG(Metal Inert Gas)溶接法が挙げられる。他に、タングステン合金が非消耗電極となり、ワイヤはフィラーとして挿入する、TIG(Metal Inert Gas)溶接法も一般的に使用されている。なお、本発明においては、プラズマ溶接法と呼ばれる特殊なアークも使用することができるが、これはエネルギー密度を高めたTIG溶接アークということができる。
【0044】
本実施形態においては、アルミニウム合金からなる第1の溶接ワイヤ1を使用するが、アルミニウム合金は、高温において酸素との反応性が高く、酸化アルミニウムは非常に脆性的であるため、酸化アルミニウムを含む溶接金属の強度も極めて低いものとなる。このため、本実施形態においてシールドガスを使用する場合に、シールドガスとしては、Ar、He等の不活性ガス(Inert Gas)を使用することが好ましい。したがって、本実施形態においては、MIGアーク溶接及びTIGアーク溶接を好適に使用することができる。
【0045】
(レーザ)
レーザは、位相が揃った光を集光したもので、狭い領域に大きなエネルギーを作り出すことができる熱源である。溶接ワイヤはフィラーとして挿入する。レーザとしては、炭酸ガスレーザ、YAGレーザ、半導体レーザ、ファーバーレーザなどの種類が挙げられ、いずれのレーザも本発明に適用可能である。なお、上記各レーザ光の種類の他に、集光される光束の形状についても種々の形状が挙げられるが、例えば、円形、ドーナツ状等のいずれの形状も本発明に適用可能である。
また、熱源としてレーザを使用する場合に、シールドガスは必ずしも必要ではないが、熱源として上記アークを使用する場合と同様に、不活性ガスを用いることが、品質上望ましい。
【0046】
(電子ビーム)
電子ビームとは、加熱された陰極から放出される電子を高電圧で加速し、電磁コイルで集束させて高エネルギー密度とした熱源であり、極めて高いエネルギー密度が得られるという特徴を有する。電子ビームを熱源として溶接する場合に、シールドガスを必要としないが、真空雰囲気下で行う必要がある。
【0047】
(その他の熱源)
上記アーク、レーザ及び電子ビームの他に、局所的高温熱源としては、例えばガス火炎が挙げられる。ただし、ガス火炎による溶接時には、不活性雰囲気又は真空雰囲気にすることができないため、本実施形態において、熱源としては、アーク、レーザ及び電子ビームから選択された少なくとも1種を使用することが好ましい。
【0048】
＜第1の溶接ワイヤ＞
本実施形態においては、第1の溶接ワイヤ1として、アルミニウム合金からなるワイヤを使用する。
第1の溶接ワイヤ1としては、JIS Z 3232:2009の「アルミニウム及びアルミニウム合金の溶加棒及び溶接ワイヤ」に規定され、市場流通している一般製品を使用することができる。具体的には、記号が、A1070、A1100、A4043、A4047、A5554、A5356、A5183等を使用することができるが、アルミニウム合金からなるワイヤであれば特に限定されず、JISに規格されたワイヤ以外であっても、独自に調整した組成を有する溶接ワイヤを用いることができる。
【0049】
＜第2の溶接ワイヤ＞
本実施形態においては、第2の溶接ワイヤ2として、銅合金からなるワイヤを使用する。
第2の溶接ワイヤ2としては、JIS Z 3341:1999の「銅及び銅合金イナートガスアーク溶加棒及びソリッドワイヤ」に規定され、市場流通している一般製品を使用することができる。具体的には、記号が、YCu、YCuSi A、YCuSi B、YCuSn A、YCuSn B、YCuAl、YCuAlNi A、YCuAlNi B、YCuAlNi C、YCuNi-1、YCuNi-3等を使用することができる。ただし、Alを比較的多く含むYCuAl、これに加えてNiを多く含むYCuAlNi A~C、並びにAlは含まないがNiを多く含むYCuNi-1及びYCuNi-3は、合金成分を多量に含有するため、最終的に得られる合金組成を逆算してワイヤ送給速度条件を決定する際に、計算が面倒になる。したがって、シンプルな組成を有するワイヤを選択することが好ましい。なお、第1の溶接ワイヤ1と同様に、本実施形態においては、銅合金からなるワイヤであれば特に限定されず、JISに規格されたワイヤ以外であっても、独自に調整した組成を有する溶接ワイヤを用いることができる。
【0050】
(第1の溶接ワイヤ及び第2の溶接ワイヤのワイヤ径)
本実施形態において、第1の溶接ワイヤ1と第2の溶接ワイヤ2とを、均一に溶融させることができれば、ワイヤ径については特に限定されない。例えば、溶融特性及び送給性の観点から、ワイヤ径は、それぞれ1.2mm以上1.6mm以下であることが好ましい。
【0051】
＜ワイヤ送給速度＞
本実施形態においては、第1の溶接ワイヤ1と第2の溶接ワイヤ2との送給速度の比を適切に制御すると、より一層高強度の溶接金属を得ることができる。一般的に、ジュラルミンと呼ばれるアルミニウム合金に含まれる銅の含有量は、3.5~4.5質量%であるが、アルミニウム合金からなる第1の溶接ワイヤ1と、銅合金からなる第2の溶接ワイヤ2とを同時に溶融させて溶接金属を得る場合に、母材からの希釈を考慮し、ジュラルミンにおける銅含有量よりも多い割合で、第2の溶接ワイヤ2を供給することが好ましい。
【0052】
本実施形態においては、第1の溶接ワイヤ1と第2の溶接ワイヤ2の単位時間あたりの送給量の比を限定することにより、高強度の溶接金属を得るための送給速度を設定することができる。すなわち、第1の溶接ワイヤ1の単位時間あたりの送給量を重量(すなわち、質量)でW1(g)、前記第2の溶接ワイヤ2の単位時間あたりの送給量を重量でW2(g)とする場合に、下記式(1)により得られる第2の溶接ワイヤ2の重量比(すなわち、質量比)を規定する。
W2/(W1+W2)・・・式(1)
【0053】
式(1)により得られる重量比が8%以上であると、溶接金属が十分に析出硬化し、それによる顕著な高強度化を実現することができる。また、上記重量比が15%以上であると、固溶硬化も寄与するため、より一層溶接金属の強度を向上させることができる。したがって、式(1)により得られる第2の溶接ワイヤ2の重量比は、8%以上であることが好ましく、15%以上であることがより好ましい。
一方、式(1)により得られる重量比が40%を超えても、析出硬化は飽和し、溶接金属の硬度をより一層高める効果は得られない。また、式(1)により得られる重量比を40%以下にすると、溶接割れ欠陥の発生や脆化を抑制することができるとともに、溶接金属内へのワイヤ溶け残りの発生を抑制することができる。さらに、式(1)により得られる重量比を30%以下にすると、溶接金属の脆化を抑制し、耐割れ性をより一層向上させることができるとともに、ワイヤの溶け残りの発生を抑制する効果も向上する。したがって、式(1)により得られる第2の溶接ワイヤ2の重量比は、40%以下であることが好ましく、30%以下であることがより好ましい。
【0054】
なお、本実施形態において、アルミニウム合金からなる第1の溶接ワイヤ1と、銅合金からなる第2の溶接ワイヤ2を使用するものとしている。アルミニウム合金とは、合金全質量に対してアルミニウムが50質量%超含有されていることを表し、銅合金とは、合金全質量に対して銅が50質量%超含有されていることを表す。ただし、上述のとおり、第1の溶接ワイヤ1としては、JIS Z 3232:2009に規定されたワイヤ記号が、A1070、A1100、A4043、A4047、A5554、A5356、A5183である組成のワイヤのうち1種を使用することが好ましい。この場合に、第1の溶接ワイヤ1中のアルミニウムの含有量は、約85質量%以上となるため、第1の溶接ワイヤ中のアルミニウムの含有量は、85質量%以上であることが好ましい。
【0055】
同様に、第2の溶接ワイヤ2としては、JIS Z 3341:1999に規定されたワイヤ記号が、YCu、YCuSi A、YCuSi B、YCuSn A、YCuSn B、YCuAl、YCuAlNi A、YCuAlNi B、YCuAlNi C、YCuNi-1、YCuNi-3である組成のワイヤのうち1種を使用することが好ましい。この場合に、第2の溶接ワイヤ2中の銅の含有量は、約65質量%以上となるため、第2の溶接ワイヤ2中の銅の含有量は、65質量%以上であることが好ましい。また、上記組成のワイヤのうち、YCu、YCuSi A、YCuSi B、YCuSn A又はYCuSn Bを使用することがより好ましく、第2の溶接ワイヤ2中の銅の含有量は、90質量%以上であることがより好ましい。
【0056】
[第2の実施形態]
図3は、本発明の第2の実施形態に係る溶接方法を示す模式図である。以下の図3及び図4に示す第2及び第3の実施形態において、図1に示す第1の実施形態と同一又は同等部分については、図面に同一符号を付して、その詳細な説明は省略する。
図3に示すように、本実施形態においては、真空チャンバ100内に、第1の母材11と第2の母材12とを厚さ方向に重ねて配置し、これらが重ねられた領域の上方に、第1の溶接ワイヤ1と、第2の溶接ワイヤ2とを設置する。なお、第1の溶接ワイヤ1は、ワイヤガイドチップ4に保持されているのみで、シールドガスノズルは使用していない。
【0057】
溶接時においては、真空チャンバ100内を真空雰囲気にした後、溶接の狙い位置に熱源としての電子ビーム21を照射する。本実施形態においては、1本の電子ビーム21を溶接の狙い位置に照射し、第1の溶接ワイヤ1と第2の溶接ワイヤ2とを1本の電子ビーム21で溶融させたが、2本の電子ビームを使用し、第1の溶接ワイヤ1と第2の溶接ワイヤ2とのそれぞれに照射してもよい。
【0058】
上記第2の実施形態に係る溶接方法によると、第1の溶接ワイヤ1及び第2の溶接ワイヤ2を同時に溶融させ、接合部分の溶融池において容易に混合させることができるため、高強度な析出合金からなる溶接金属10を容易に低コストで形成することができる。
【0059】
[第3の実施形態]
図4は、本発明の第3の実施形態に係る溶接方法を示す模式図である。
図4に示すように、本実施形態において、第1の溶接ワイヤ1は、円筒状のシールドガスノズル3の径方向中心に配置された給電コンタクトチップ14により保持されており、この給電コンタクトチップ14と第2の母材12とが、アーク溶接電源23に接続されている。第2の溶接ワイヤ2は、第1の実施形態と同様に、ワイヤガイドチップ6に保持されている。
【0060】
溶接時においては、第1の溶接ワイヤ1を、MIGアーク溶接の消耗電極として使用する。すなわち、シールドガスノズル3から不活性ガス8を供給しつつ、アーク溶接電源23によって、第1の溶接ワイヤ1と第2の母材12との間にアーク22を発生させることにより、第1の溶接ワイヤ1及び第2の母材12を溶融させる。また、第2の溶接ワイヤ2は、上記MIGアーク溶接のアーク22を熱源として溶融させる。
【0061】
上記第3の実施形態に係る溶接方法によると、第1の溶接ワイヤ1及び第2の溶接ワイヤ2を同時に溶融させ、接合部分の溶融池において容易に混合させることができるため、高強度な析出合金からなる溶接金属10を容易に低コストで形成することができる。
なお、アルミニウム合金からなる第1の溶接ワイヤ1を用いたMIG溶接と、銅合金からなる第2の溶接ワイヤ2を用いたMIG溶接とを比較した場合、前者のほうが、優れたアーク安定性を有するとともに、スパッタの発生を抑制することができる。これは、アルミニウム合金からなる第1の溶接ワイヤ1の方が、第2の溶接ワイヤ2よりも融点が低いからである。したがって、第1の溶接ワイヤ1と第2の溶接ワイヤ2のうち、いずれか一方をフィラーとする場合には、アルミニウム合金ワイヤをMIG溶接のワイヤとして使用し、銅合金ワイヤをフィラーワイヤとする溶接方法が、作業性の点で望ましい。
【0062】
[第4の実施形態]
図5は、本発明の第4の実施形態に係る溶接方法を示す模式図である。以下の図5に示す第4の実施形態において、図4に示す第3の実施形態と同一又は同等部分については、図面に同一符号を付して、その詳細な説明は省略する。
第4の実施形態においては、第3の実施形態と同様に、第1の溶接ワイヤ1をMIG溶接の消耗電極として使用している。また、第2の溶接ワイヤ2をフィラーワイヤとしており、MIG溶接により発生するアーク22を熱源として溶融させる。ただし、フィラーワイヤを用いた第2の溶接ワイヤ2は、給電コンタクトチップ16により保持されており、この給電コンタクトチップ16と第2の母材12とが、通電用電源24に接続されている。
【0063】
溶接時においては、通電用電源24により、第2の溶接ワイヤ(フィラーワイヤ)2に電気を流し、電気抵抗により第2の溶接ワイヤ2を昇温させた後に、第2の溶接ワイヤ2の先端をアーク22に挿入する。これにより、フィラーワイヤの溶融を促進することができる。
本実施形態においては、第1の溶接ワイヤ1をMIG溶接の消耗電極として使用し、第2の溶接ワイヤ2をMIG溶接のアークにより溶融させたが、本発明において、第1の溶接ワイヤ1の熱源及び第2の溶接ワイヤ2の熱源は、特に限定されない。例えば、図1に示すレーザ9又は図3に示す電子ビーム21も、第1の溶接ワイヤ1及び第2の溶接ワイヤ2を溶融させる熱源として使用することができる。
【0064】
なお、フィラーワイヤの先端をアークやレーザなどの高温熱源に挿入させる前に、通電による抵抗発熱を利用して、フィラーワイヤを昇温する方法は公知である。このようなワイヤは、一般的に「ホットワイヤ」と呼ばれており、例えば、特開平8-39249号公報、特開平1-289573号公報、特開平2-169183号公報等に記載されている。ホットワイヤシステムは、元々、入熱上昇を抑制しつつ、多量の同種金属溶接ワイヤを溶融させ、施工能率を高めることを目的として開発されたものである。
【0065】
一方、本実施形態は、互いに異なる材料からなる2種の低融点金属ワイヤを使用し、第1の溶接ワイヤ1及び第2の溶接ワイヤ2の少なくとも一方を、通電により昇温させるフィラーワイヤとして使用することができる。その結果、より効率よく異なる材料を混合して、高強度な低融点金属を生成することができる。このため、本実施形態に係る溶接方法は、従来のホットワイヤを利用する溶接方法とは異なり、新たな観点により得られた方法であるといえる。
【0066】
[第5の実施形態]
図6は、本発明の第5の実施形態に係る溶接方法を示す模式図である。以下の図6に示す第5の実施形態において、図5に示す第4の実施形態と同一又は同等部分については、図面に同一符号を付して、その詳細な説明は省略する。
第5の実施形態において、第2の溶接ワイヤ2は、給電コンタクトチップ16により保持されているが、第1の溶接ワイヤ1と同様に、第2の溶接ワイヤ2を保持する給電コンタクトチップ16と第2の母材12とが、アーク溶接電源33に接続されている。また、上記第4の実施形態では、第1の溶接ワイヤ1は、円筒状のシールドガスノズル3の径方向中心に配置された給電コンタクトチップ14により保持されているが、本実施形態では、角筒型のシールドガスノズル13を使用している。図6に示すように、シールドガスノズル13は、所定の位置に配置した際に、例えば第2の母材12の表面に平行な方向における断面が長方形であり、長手方向に2本のワイヤを保持できるように形成されている。
【0067】
溶接時においては、第1の溶接ワイヤ1及び第2の溶接ワイヤ2を、それぞれ、MIGアーク溶接の消耗電極として使用する。すなわち、幅広のシールドガスノズル13から不活性ガス8を供給しつつ、アーク溶接電源23により第1の溶接ワイヤ1と第2の母材12との間にアーク22を発生させるとともに、アーク溶接電源33により第2の溶接ワイヤ2と第2の母材12との間にアーク32を発生させる。これにより、第1の溶接ワイヤ1と第2の溶接ワイヤ2とを同時に溶融させることができる。
【0068】
本実施形態においては、第1の溶接ワイヤ1と第2の溶接ワイヤ2とを、共通のシールドガスノズル13を使用して、同時に移動させたが、本発明において、シールドガスノズルの形状は特に限定されない。例えば、図5に示すシールドガスノズル3と同様のものを2つ利用し、一方のシールドガスノズルで第1の溶接ワイヤ1の給電コンタクトチップ14を保持し、他方のシールドガスノズルで第2の溶接ワイヤ2の給電コンタクトチップ16を保持するように構成してもよい。
【0069】
なお、2本のワイヤを使用し、両方のワイヤを消耗電極としてアークを発生させる方法は公知である。このような溶接方法は、一般的にタンデムアーク溶接方法と呼ばれ、例えば、特許4615779号公報、特許4864232号公報、特許4175781号公報、特開2009-006368号公報、特許4844564号公報等に記載されている。タンデムアーク溶接方法は、元々、1パスの施工で多量の同種溶接金属ワイヤを溶融させ、施工能率を高めることを目的として開発されたものである。
【0070】
一方、本実施形態は、互いに異なる材料からなる2種の低融点金属ワイヤを、MIG溶接の消耗電極として使用することにより、効率よく異なる材料を混合して、高強度な低融点金属を生成することができる。このため、本実施形態に係る溶接方法は、従来のタンデムアーク溶接方法とは異なり、新たな観点により得られた方法であるといえる。
【0071】
[第6の実施形態]
図7は、本発明の第6の実施形態に係る溶接方法を示す斜視図である。また、図8は、本発明の第6の実施形態に係る溶接方法により得られた溶接金属を拡大して示す断面図である。以下の図7に示す第6の実施形態、及び図9に示す第7の実施形態は、それぞれ、図4に示す第3の実施形態の母材形状及び溶接位置を変化させたものである。したがって、図7及び図9において、図4に示す第3の実施形態と同一又は同等部分については、図面に同一符号を付して、その詳細な説明は省略する。また、図7及び図9において、第1の溶接ワイヤ1と第2の母材12との間に接続するアーク溶接電源23については、図示を省略している。
【0072】
溶接時に溶融池が第2の母材12の面方向に移動せず、点状に溶接金属を形成する溶接方法を、一般的にアークスポット溶接又は栓溶接という。上述の第1~第5の実施形態は、アークスポット溶接の例であり、第1の母材11及び第2の母材12に穴を形成せず、熱源と溶融金属の熱により第2の母材12を貫通して、第1の母材11まで溶融させる方法である。第2の母材12が薄い場合は、上記アークスポット溶接を好適に使用することができる。
【0073】
これに対して、第6の実施形態は、栓溶接の例であり、第1の母材(下板)11の上に積層するように第2の母材(上板)42を配置するが、第2の母材42における溶接金属30を形成する位置には、貫通穴42aが形成されている。第2の母材42が厚い場合は、この栓溶接を好適に使用することができる。なお、本実施形態において、第1の母材11はアルミニウム合金からなり、第2の母材42の主成分は、第1の母材11の主成分と等しい材料、すなわちアルミニウム合金からなるものである。なお、本明細書において、主成分とは、母材、溶接金属等を構成する材料のうち50質量%超の割合で含有されている成分を示す。
【0074】
溶接時においては、第2の母材42の貫通穴42aに第1の溶接ワイヤ1の先端と第2の溶接ワイヤ2の先端を挿入し、第1の溶接ワイヤ1を溶融させる熱源であるアーク22を、貫通穴42aの中心付近を狙って照射する。これにより、貫通穴42aを介して露出している第1の母材11を溶融させるとともに、第1の溶接ワイヤ1及び第2の溶接ワイヤ2を溶融させて、貫通穴42aを充填する溶接金属30を形成する。その結果、第4の実施形態と同様に、溶接金属30は、アルミニウム及び銅を含有する高強度なものとなり、第1の母材11と第2の母材42とを接合することができる。
【0075】
上記のように、貫通穴42aが真円に近く、第1の溶接ワイヤ1及び第2の溶接ワイヤ2を移動させることなく溶接金属を貫通穴42aに充填できれば、これらのワイヤは移動させる必要はない。しかし、貫通穴が長方形である場合や、面方向における貫通穴の大きさが大きい場合には、第1の溶接ワイヤ1及び第2の溶接ワイヤ2と、第1の母材11及び第2の母材42を相対的に移動させてもよい。
【0076】
ところで、アルミニウム合金からなる母材同士を接合する場合には、アルミニウム合金からなるワイヤを使用し、アルミ基合金からなる溶接金属を形成することが一般的である。同様に、銅合金からなる母材同士を接合する場合には、銅合金からなるワイヤを使用し、銅合金からなる溶接金属を形成することが一般的である。
【0077】
本実施形態においては、第1の溶接ワイヤ1及び第2の溶接ワイヤ2を同時に溶融させ、アルミニウム及び銅を含有する溶接金属30を形成しており、溶接金属30と第1の母材11と、及び溶接金属30と第2の母材42とが、それぞれ金属結合によって接合した状態となっている。
【0078】
なお、第6の実施形態に示すような栓溶接を実施した場合の継手強度は、(a)溶接金属の強度と、(b)断面積、すなわち、溶接金属と母材との接触面積によって主に支配される。したがって、上記(a)の溶接金属の強度を高めるためには、アルミニウム合金からなる第1の溶接ワイヤ1と、銅合金からなる第2の溶接ワイヤ2とを適切な比率で溶融させ、高い強度特性を持たせることが有効である。また、上記(b)の断面積を大きくするためには、第2の母材42の面方向における貫通穴42aの面積を、施工能率が許される範囲で適度に大きくすることが有効である。これにより、さらに高い継手強度を得ることができる。
【0079】
また、熱源と溶融金属の熱により溶融した第1の母材11及び第2の母材42における、溶接金属との境界となる面に、溶融池を確実に行き渡らせるためには、溶接金属30が下板に対して深く溶け込むようにすることが好ましい。すなわち、第1の母材11が、熱によって半溶融又は溶融池となり、図8に示すように、第1の母材11の裏面から突起状に膨らむ突出部30aが形成されるように施工管理することにより、望ましい溶け込み状態を得ることができ、高い強度を有する継手を得ることができる。
【0080】
[第7の実施形態]
図9は、本発明の第7の実施形態に係る溶接方法を示す斜視図である。また、図10は、本発明の第7の実施形態に係る溶接方法により得られた溶接金属を拡大して示す断面図である。
【0081】
図9に示すように、第7の実施形態においては、略水平に配置された第1の母材11の表面11aに、第2の母材12の端面12bが配置されるように、第2の母材12を配置する。
【0082】
溶接時においては、第1の母材11の表面11aと第2の母材12の端面12bとの間に形成されたすみ肉部45を狙うように、第1の溶接ワイヤ1と第2の溶接ワイヤ2とを配置し、第1の溶接ワイヤ1及び第2の溶接ワイヤ2を溶融させつつ、第2の母材12の端面12bに沿って移動させる。これにより、図10に示すように、すみ肉部45に溶接金属40が形成され、第1の母材11と第2の母材12とを接合することができる。なお、溶接時に溶融池を移動させ、線状に形を成したものを溶接ビードといい、比較的薄板の母材同士を強固に接合することができる。
【0083】
上述の第7の実施形態は、すみ肉部45に溶接金属を形成する重ねすみ肉溶接について示したが、本発明は他の溶接方法にも適用することができる。
【0084】
図11~図14は、種々の溶接方法により得られる継手の例を模式的に示す断面図である。図11は、T字すみ肉溶接により得られる継手を示している。図11に示すように、略水平に配置された第1の母材11の表面11aに、第2の母材12の端面12bを対向させるように配置し、第1の母材11の表面11aと第2の母材12の表面12aとの間に形成されたすみ肉部45に溶接金属40を形成することにより、第1の母材11と第2の母材12とが接合され、T字すみ肉継手81を得ることができる。
【0085】
図12は、突合せ溶接により得られる継手を示している。図12に示すように、第1の母材11と第2の母材12とを、これらの端面11bと端面12bとが対向するように配置し、第1の母材11の端面11bと第2の母材12の端面12bとの間に形成された突合せ部17に溶接金属60を形成することにより、第1の母材11と第2の母材12とが接合され、突合せ継手82を得ることができる。
【0086】
図13は、フレア溶接により得られる継手を示している。図13に示すように、所定の曲率を有するように曲げられた第1の母材61と第2の母材62とを、その湾曲部が隣接するように配置し、第1の母材61の湾曲部と第2の母材62の湾曲部との間に形成された開先67に溶接金属60を形成することにより、第1の母材61と第2の母材62とが接合され、フレア継手83を得ることができる。なお、第1の母材61及び第2の母材62は鉄筋でもよく、長手方向が互いに平行となるように接触して配置された鉄筋の間に溶接金属を形成することにより、両者を接合することができる。
【0087】
上記図11~図13に示す継手は、1回のパス(単パス)により溶接金属を形成した例である。一方、図14は、板厚が大きい第1の母材71及び第2の母材72を溶接する場合に、複数パスにより溶接金属を形成した継手の例を示している。図14に示すように、第1の母材71及び第2の母材72の端面には、それぞれ切り欠き71a、72aが形成されている。溶接時においては、第1の母材71と第2の母材72とを、これらの端面同士が対向するように配置し、V開先を形成する。その後、V開先に対して、溶接ビードを複数パス70a、70b、70c・・・70dで積層させて、大きな溶接金属70を形成させることにより、第1の母材71と第2の母材72とが接合され、多層盛り突合せ継手84を得ることができる。
【0088】
上記のとおり、第1~第5の実施形態に係る溶接方法は、種々の溶接継手を製造する際に好適に利用することができ、全ての場合において、溶接金属と第1の母材、及び溶接金属と第2の母材とが金属結合により結合されるため、高い強度の溶接継手を得ることができる。なお、上述した全ての実施形態は、第1の母材及び第2の母材として、ともにアルミニウム合金からなるものを使用したが、ともに銅合金からなる第1の母材及び第2の母材を使用することもできる。すなわち第1の母材は、アルミニウム合金及び銅合金のいずれか一方からなり、第2の母材の主成分は、第1の母材の主成分と等しいものであればよい。
【0089】
本実施形態に係る溶接方法は、上記のように、第1の母材の主成分と第2の母材の主成分とが等しい場合のみでなく、第1の母材と第2の母材とが互いに異なる成分からなる場合、すなわち異材溶接に対しても、適用することができる。異材溶接の方法について、以下に説明する。
【0090】
[第8の実施形態]
図15は、本発明の第8の実施形態に係る溶接方法を示す斜視図である。また、図16は、本発明の第8の実施形態に係る溶接方法により得られた溶接金属を拡大して示す断面図である。以下の図15に示す第8の実施形態は、図7に示す第6の実施形態の母材の材質を変化させたものである。したがって、図15において、図7に示す第6の実施形態と同一又は同等部分については、図面に同一符号を付して、その詳細な説明は省略する。また、図15においても、第1の溶接ワイヤと第2の母材との間に接続するアーク溶接電源については、図示を省略している。
【0091】
第8の実施形態において、第1の母材11はアルミニウム合金からなるものであり、第2の母材43は、第1の母材11よりも高融点の材料、例えば鋼合金からなるものである。また、第2の母材(上板)43における溶接金属を形成する位置には、貫通穴43aが形成されている。
【0092】
溶接時においては、第2の母材43の貫通穴43aに第1の溶接ワイヤ1の先端と第2の溶接ワイヤ2の先端を挿入し、第1の溶接ワイヤ1を溶融させる熱源であるアーク22を、貫通穴43aの中心付近を狙って照射する。これにより、貫通穴43aを介して露出している第1の母材11を溶融させるとともに、第1の溶接ワイヤ1及び第2の溶接ワイヤ2を溶融させて、貫通穴43aを溶接金属30で充填する。本実施形態においては、得られる溶接金属30の主成分が第1の母材11の主成分と等しくなるように、第1の溶接ワイヤ1の送給速度と第2の溶接ワイヤ2の送給速度を調整する。その後さらに、第2の母材43の表面の一部と貫通穴43aの上面に溶接金属30を形成することにより、余盛30bを形成する。
【0093】
第6の実施形態と同様に、貫通穴43aが真円に近く、第1の溶接ワイヤ1及び第2の溶接ワイヤ2を移動させることなく溶接金属を貫通穴43aに充填できれば、これらのワイヤは移動させる必要はない。しかし、貫通穴が長方形である場合や、面方向における貫通穴の大きさが大きい場合には、第1の溶接ワイヤ1及び第2の溶接ワイヤ2と、第1の母材11及び第2の母材43を相対的に移動させてもよい。
【0094】
上記第8の実施形態に係る溶接方法によると、金属結合のみを利用して接合することができない、異材同士の接合を実現することができる。すなわち、得られる溶接金属30の主成分と第1の母材11の主成分とは、互いに等しいため、溶接金属30と第1の母材(下板)11とは金属結合により強固に接合される。一方、溶接金属30と第2の母材(上板)43とは、互いに異なる成分を有する材料からなるため、これらは金属結合されない。しかし、本実施形態においては、第2の母材(上板)43は、溶接金属30の余盛30bと第1の母材(下板)11とに物理的に挟まれた状態となり、三次元的に拘束されるため、第1の母材11と第2の母材43とを接合することができる。
【0095】
また、第2の母材43は、第1の母材11よりも高融点の材料からなるため、第1の母材11を溶融させる温度の熱源を用いた場合であっても、第2の母材43は溶融しにくい。したがって、脆弱な金属間化合物が形成されることを防止することができる。
【0096】
なお、第8の実施形態に示すような異材溶接を実施した場合の継手強度は、(a)溶接金属の強度、(b)断面積、(c)余盛の厚みによって主に支配される。したがって、上記(a)の溶接金属の強度を高めるためには、アルミニウム合金からなる第1の溶接ワイヤ1と、銅合金からなる第2の溶接ワイヤ2とを適切な比率で溶融させ、第1の母材11の主成分と等しい主成分を有する溶接金属を形成し、高い強度特性を持たせることが有効である。また、上記(b)の断面積を大きくするためには、第2の母材43の面方向における貫通穴43aの面積を、施工能率が許される範囲で適度に大きくすることが有効である。さらに、上記(c)の余盛の厚みを厚くするためには、余盛高さが大きくなるように溶接金属30を形成することが有効である。これにより、さらに高い継手強度を得ることができる。
【0097】
また、熱源と溶融金属の熱により溶融した第1の母材11及び第2の母材43における、溶接金属との境界となる面に、溶融池を確実に行き渡らせるためには、溶接金属30が下板に対して深く溶け込むようにすることが好ましい。すなわち、第1の母材11が、熱によって半溶融又は溶融池となり、図16に示すように、第1の母材11の裏面から突起状に膨らむ突出部30aが形成されるように施工管理することにより、望ましい溶け込み状態を得ることができ、高い強度を有する継手を得ることができる。
【0098】
第8の実施形態に係る溶接方法では、アルミニウム合金又は銅合金からなる第1の母材を使用し、第2の母材として、第1の母材よりも高融点の材料からなるものを使用するとともに、第1の母材の主成分と等しい主成分となるように、溶接金属の成分を調整すればよい。したがって、本発明においては、第1の母材と第2の母材の組み合わせは、上記の組み合わせに限定されない。
【0099】
銅合金からなる母材と鋼合金からなる母材とを接合する例、及びアルミニウム合金からなる母材と銅合金からなる母材とを接合する例について、以下に簡単に説明する。
【0100】
図17及び図18は、他の組み合わせの母材に対して、本発明の第8の実施形態に係る溶接方法を用いて得られた溶接金属を拡大して示す断面図である。基本的な溶接方法は、第8の実施形態と同様であるため、溶接方法の詳細な説明は省略する。
【0101】
図17に示すように、まず、銅合金からなる第1の母材44の上に、鋼合金からなり、貫通穴43aを有する第2の母材43を積層するように配置する。その後、第1の母材44を溶融させ、突出部50aを形成しつつ、第1の溶接ワイヤ1及び第2の溶接ワイヤ2を溶融させて、貫通穴43aを充填し、さらに上部に余盛50bを有する溶接金属50を形成する。
本実施形態においては、溶接金属50の主成分が銅となるように、第1の溶接ワイヤ1及び第2の溶接ワイヤ2の送給速度を設定するため、溶接金属50と第1の母材44とが金属結合により接合される。また、余盛50bの形成により、第2の母材43は物理的に固定されるため、第1の母材44と第2の母材43とを接合することができる。
【0102】
また、図18に示すように、まず、アルミニウム合金からなる第1の母材11の上に、銅合金からなり、貫通穴47aを有する第2の母材47を積層するように配置する。その後、第1の母材11を溶融させ、突出部30aを形成しつつ、第1の溶接ワイヤ1及び第2の溶接ワイヤ2を溶融させて、貫通穴47aを充填し、さらに上部に余盛30bを有する溶接金属30を形成する。
本実施形態においては、溶接金属30の主成分がアルミニウムとなるように、第1の溶接ワイヤ1及び第2の溶接ワイヤ2の送給速度を設定するため、溶接金属30と第1の母材11とが金属結合により接合される。また、余盛30bの形成により、第2の母材47は物理的に固定されるため、第1の母材11と第2の母材47とを接合することができる。
【0103】
[2.溶接金属]
本実施形態に係る溶接金属は、上記[1.溶接方法]で説明した溶接方法により得られる溶接金属である。上述のとおり、銅を例えば5.8~6.8質量%含有するアルミニウム合金からなる溶接ワイヤは、実質的には存在しないため、通常の溶接により高強度の溶接金属を得ることはできない。本実施形態に係る溶接方法によると、アルミニウム合金からなる第1の溶接ワイヤと、銅合金からなる第2の溶接ワイヤとを所望の比率で混合溶融させることができるため、得られる溶接金属の強度を従来の溶接金属と比較して、著しく高いものとすることができる。
【0104】
なお、溶接を実施した後、3日間以上保持して時効硬化処理を施すことにより、溶接金属の強度をより一層向上させることができる。
【0105】
[3.溶接継手の製造方法]
本実施形態に係る溶接継手の製造方法は、上記[1.溶接方法]で説明した溶接方法を用いて溶接継手を製造する方法である。溶接継手を製造するための製造方法において、母材の形状及び接合する箇所について特に限定されず、重ね溶接、T字すみ肉溶接、突合せ溶接、フレア溶接、多層盛り突合せ溶接等、種々の溶接方法を本発明に適用することができる。
また、上記[1.溶接方法]で説明した溶接方法により溶接金属を得た後、接合後の第1の母材及び第2の母材を3日間以上保持し、溶接金属に時効硬化処理を施すと、継手強度をより一層向上させることができる。
【0106】
[4.溶接継手]
本実施形態に係る溶接継手は、上記[3.溶接継手の製造方法]により得られるものである。本実施形態に係る溶接継手は、本実施形態に係る溶接金属を有するため、高い強度を有するものとなる。本実施形態に係る溶接継手の形状は特に限定されず、重ね溶接継手、T字すみ肉継手、突合せ継手、フレア継手、多層盛り突合せ継手等の種々の形状の溶接継手を対象としている。
【0107】
ただし、本実施形態に係る溶接金属は、アルミニウム及び銅を有するものであり、高い強度を有する一方、応力腐食割れやガルバニック腐食(電食)が起きやすいという特徴を有する。応力腐食割れは、溶接金属自身に起きる割れであり、ガルバニック腐食は異種材の母材との界面付近で起きる割れである。いずれの場合も、メカニズム的に、溶接金属にH2Oが付着する環境によって発生する。したがって、応力腐食割れ及びガルバニック腐食を防止するためには、溶接金属に水が付かないようにすることが有効である。
【0108】
なお、H2Oが付着する環境とは、視認できる液体状の水だけでなく、いわゆる湿気も含まれる。このため、本実施形態においては、水に曝される環境下での使用が想定されない場合であっても、腐食を防ぐための水分を遮断することが好ましい。具体的に、本実施形態に係る溶接継手は、溶接金属が露出しないように、少なくとも溶接金属の表面を覆う領域に、水分非浸透性の樹脂シール剤を有することが好ましい。溶接金属の表面が樹脂シール剤により覆われた溶接継手の例について、図面を参照して以下に説明する。
【0109】
図19及び図20は、樹脂シール剤を有する溶接継手を示す斜視図である。図19は、図9に示す第7の実施形態に係る溶接方法を用いて製造した溶接継手を示すため、図20において、図9と同一又は同等部分については、図面に同一符号を付して、その詳細な説明は省略する。また、図20は、図15に示す第8の実施形態に係る溶接方法を用いて製造した溶接継手を示すため、図19において、図15と同一又は同等部分については、図面に同一符号を付して、その詳細な説明は省略する。
【0110】
図19に示す溶接継手においては、すみ肉部45に沿って延びる溶接金属40が形成されており、溶接金属40の露出している表面及びその周辺の第1の母材11及び第2の母材12の表面が、樹脂シール剤25により覆われている。
また、図20に示す溶接継手においては、栓溶接により溶接金属30が形成されており、溶接金属40における円状に露出している表面及びその周辺の第2の母材43の表面が、樹脂シール剤26により覆われている。
【0111】
このように、少なくとも溶接金属の表面を樹脂シール剤で覆うことにより、応力腐食割れ及びガルバニック腐食を防止することができる。
【0112】
少なくとも溶接金属の表面を樹脂シール剤により覆う方法としては特に限定されず、樹脂シール剤を構成する液体材料を塗布又は噴射等により溶接金属の表面に付着させた後、乾燥させる方法や、フィルム状の樹脂シール剤を貼付する方法等を利用することができる。また、使用することができる樹脂シール剤の種類も特に限定されず、例えば、エポキシ系、合成ゴム系、PVC系、ウレタン系、アクリル系、シリコーン系樹脂シール剤等を使用することができる。
【0113】
なお、樹脂シール剤を有する溶接継手として、上記の2種の重ね溶接継手を例に挙げて、図を用いて説明したが、本実施形態に係る全ての溶接金属の表面を樹脂シール剤で覆うことにより、応力腐食割れ及びガルバニック腐食を防止することができる。
【0114】
[溶接]

溶接時に送給する第1の溶接ワイヤと第2の溶接ワイヤとの重量比と、得られる溶接金属の硬さとの関係を確認するため、第1の溶接ワイヤ1をMIGアーク溶接の消耗電極として使用し、第2の溶接ワイヤ2はMIGアークを熱源として溶融させて、栓溶接を行った。具体的な溶接方法について、図15を用いて以下に説明する。
【0115】
図15に示すように、アルミニウム合金からなる第1の母材11の上に、鋼合金からなり、貫通穴43aを有する第2の母材43を重ねて配置し、重ねられた領域の上方に、アルミニウム合金からなる第1の溶接ワイヤ1と、銅合金からなる第2の溶接ワイヤ2とを設置した。なお、第1の溶接ワイヤ1及び第2の溶接ワイヤ2の送給速度は、それぞれ、第1の溶接ワイヤ用送給ローラ及び第2の溶接ワイヤ用送給ローラにより、調節可能とした。
【0116】
その後、第2の母材43の貫通穴43aに、第1の溶接ワイヤ1の先端と第2の溶接ワイヤ2の先端を挿入し、シールドガスノズル3から不活性ガス8を供給しつつ、第1の溶接ワイヤ1を溶融させる熱源であるアーク22を、貫通穴43aの中心付近を狙って照射した。なお、第1の溶接ワイヤ1、第2の溶接ワイヤ2及び母材は移動させずに、貫通孔43aに向けて、1.5秒間のアーク22の照射を行った。これにより、貫通穴43aを介して露出している第1の母材11を溶融させるとともに、第1の溶接ワイヤ1及び第2の溶接ワイヤ2を溶融させて、貫通穴43aを溶接金属30で充填するとともに、第2の母材43の表面の一部と貫通穴43aの上面に余盛30bを形成した。
また、第1の溶接ワイヤ1の送給速度及び第2の溶接ワイヤ2の送給速度を、種々の速度に調節し、同様の栓溶接を実施した。溶接条件を以下に示す。
【0117】
＜溶接条件＞
(第1の溶接ワイヤ)
ワイヤの種類:JIS Z 3232:2009 A5356
ワイヤ径:1.2mm
(第2の溶接ワイヤ)
ワイヤの種類:JIS Z 3341:1999 YCu
ワイヤ径:1.2mm
(第1の母材)
板材の種類:アルミニウム合金A6022
板厚:2.0mm
(第2の母材)
板材の種類:980MPa級合金化溶融亜鉛めっき鋼板
板厚:1.4mm
貫通穴43aの直径:7mm
(溶接条件)
シールドガスの種類、流量:100体積%Ar、25L/min
第1の溶接ワイヤの送給速度:960cm/min
溶接時間:1.5s
【0118】
[第1及び第2の溶接ワイヤの送給量に対する硬さの評価]
ワイヤの送給量を種々に変化させて得られた溶接金属について、JIS Z2244:2009に記載の「ビッカース硬さ試験-試験方法」に準拠して、ビッカース硬さを測定した。溶接ワイヤの送給量及びビッカース硬さの測定結果を下記表1に示す。なお、下記表1において、W1は第1の溶接ワイヤの単位時間あたりの送給量(g)を表し、W2は第2の溶接ワイヤの単位時間あたりの送給量(g)を表す。
【0119】
【表1】
【0120】
得られた溶接金属については、ビッカース硬さが、90Hv未満であったものを不可と判断し、「D」とした。また、ビッカース硬さが、90Hv以上であったものを可と判断し、「C」とした。また、「C」と判断されたもののうち、150Hv以上(490MPa相当以上)、345Hv以下(1080MPa相当以下)であったものを良好(「B」)とし、「B」と判断されたもののうち、170Hv以上(540MPa相当以上)、280Hv以下(980MPa相当以下)であったものを優良(「A」)とした。
【0121】
上記表1に示すように、発明例No.1~7は、アルミニウム合金からなる第1の溶接ワイヤと、銅合金からなる第2の溶接ワイヤと、を熱源により溶融させることにより得られた溶接金属であるため、アルミニウム合金からなるワイヤのみを使用して溶接金属を作製した比較例No.1と比較して、高い硬さを有する溶接金属を得ることができた。また、発明例No.2~6は、ワイヤ重量比が8%~40%であり、銅合金からなる第2の溶接ワイヤの重量比が本発明の好ましい範囲内であったため、ビッカース硬さの評価結果が良好以上となった。さらに、発明例No.3~5は、ワイヤ重量比が15%~30%であり、銅合金からなる第2の溶接ワイヤの重量比が本発明のより好ましい範囲内であったため、ビッカース硬さの評価結果が優良となった。
【0122】
[溶接継手の製造]

ワイヤ重量比を30%として、上記と同様の方向で溶接を実施し、溶接金属を形成した後、1日間~7日間保持し、溶接継手を製造した。
【0123】
[経過日数に対する硬さの評価]

得られた溶接継手における溶接金属の部分について、JIS Z2244:2009に記載の「ビッカース硬さ試験-試験方法」に準拠して、ビッカース硬さを測定した。溶接後の保持日数及びビッカース硬さの測定結果を下記表2に示す。
【0124】
【表2】
【0125】
上記表2に示すように、溶接により溶接金属を得た後に、溶接金属を保持する時効硬化処理を施すことにより、溶接金属の硬さはさらに上昇した。また、保持日数を3日間以上とすると、1日目に対する硬さ比は5%となり、より良好な硬さとなった。なお、さらに保持日数を増加し、7日間保持した場合であっても、保持日数を3日間とした場合と硬さに大きな変化はなかった。したがって、溶接金属を3日間以上保持し、時効硬化処理を施すことにより、より高い硬さを有する溶接継手を得ることができることが示された。
【0126】
1 第1の溶接ワイヤ
2 第2の溶接ワイヤ
3,13 シールドガスノズル
4,6 ワイヤガイドチップ
5,7 送給ローラ
8 不活性ガス
9 レーザ
10,30,40,50,60,70 溶接金属
11,44,61,71 第1の母材
12,42,43,47,62,72 第2の母材
14,16 給電コンタクトチップ
21 電子ビーム
22,32 アーク
25,26 樹脂シール剤
42a,43a,47a 貫通穴
