Repository: thiefromio-debug/abstract

File: extracted_data/2724226000425.txt
=== PATENT SKEY: 2724226000425 ===
=== SOURCE URL: http://newsd.wips.co.kr/wipslink/api/djpdshtm.wips?skey=2724226000425 ===

==============================
=== CLAIMS (청구항) ===
==============================

청구항 정보를 추출하지 못했습니다.

==============================
=== DETAILED DESCRIPTION (상세 설명) ===
==============================

청구항 1항 (대표청구항)
【請求項1】
重ねられた複数の金属対象物の被照射面に向けて照射するレーザ光を走査して前記複数の金属対象物同士を溶接するレーザ溶接方法であって、
前記レーザ光のレーザ出力と、走査速度と、集光径と、を条件として含む照射条件の各々の設定値を設定する設定工程と、
前記照射条件を第1照射条件に設定した前記レーザ光を走査して前記被照射面に溶融池を形成する第1工程と、
前記第1工程の後に、前記照射条件を前記第1照射条件とは異なる第2照射条件に設定した前記レーザ光を前記溶融池の範囲内に走査する第2工程と、
前記第1工程と、前記第2工程との間に行われる接続工程であって、前記第1照射条件と前記第2照射条件とで前記設定値が異なる前記条件について、前記第1照射条件の前記設定値と、前記第2照射条件の前記設定値との間の値を前記設定値とする前記照射条件に設定した前記レーザ光を、前記第1工程の走査終了位置から前記第2工程の走査開始位置に向けて走査する接続工程と、を備える、レーザ溶接方法。
청구항 2항
【請求項2】
請求項1に記載のレーザ溶接方法であって、
前記第2照射条件の前記レーザ出力の前記設定値は、前記第1照射条件の前記レーザ出力の前記設定値よりも小さく、
前記第2照射条件の前記走査速度の前記設定値は、前記第1照射条件の前記走査速度の前記設定値よりも大きい、レーザ溶接方法。
청구항 3항
【請求項3】
請求項2に記載のレーザ溶接方法であって、
前記接続工程は、第1接続工程であり、さらに、
前記第2工程の後に、前記照射条件を前記第2照射条件とは異なる第3照射条件に設定した前記レーザ光を前記溶融池の外周に走査して前記溶融池を拡張する第3工程と、
前記第2工程と、前記第3工程との間に行われる第2接続工程であって、前記第2照射条件と前記第3照射条件とで前記設定値が異なる前記条件について、前記第2照射条件の前記設定値と、前記第3照射条件の前記設定値との間の値を前記設定値とする前記照射条件に設定した前記レーザ光を、前記第2工程の走査終了位置から前記第3工程の走査開始位置に向けて走査する第2接続工程と、を備え、
前記第3照射条件の前記レーザ出力の前記設定値は、前記第2照射条件の前記レーザ出力の前記設定値よりも大きく、
前記レーザ光は、走査により描かれる走査パターンの中心に対して同一方向に回るように走査され、
前記第2接続工程の走査開始位置から前記第2接続工程の走査終了位置までの前記中心を基準とする回転角度は、前記第1接続工程の走査開始位置から前記第1接続工程の走査終了位置までの前記回転角度よりも小さい、レーザ溶接方法。
청구항 4항
【請求項4】
請求項1から3のいずれか1項に記載のレーザ溶接方法であって、
前記接続工程における前記照射条件の前記設定値は、前記第1照射条件と前記第2照射条件とで前記設定値が異なる前記条件について、前記第1工程の走査終了位置から前記第2工程の走査開始位置に向かうにつれ、前記第1照射条件の前記設定値から前記第2照射条件の前記設定値まで減少または増加するように変化する、レーザ溶接方法。
청구항 5항
【請求項5】
請求項1から3のいずれか1項に記載のレーザ溶接方法であって、
前記接続工程における前記照射条件の前記設定値は、前記第1照射条件の前記設定値と、前記第2照射条件の前記設定値とを線形補完して得られる値である、レーザ溶接方法。
청구항 6항
【請求項6】
請求項1から3のいずれか1項に記載のレーザ溶接方法であって、
前記複数の金属対象物の各々は、メッキ層を有する金属板である、レーザ溶接方法。
청구항 7항
【請求項7】
重ねられた複数の金属対象物の被照射面に向けて照射するレーザ光を走査して溶接するレーザ溶接装置であって、
前記レーザ光を照射するレーザ照射部と、
前記レーザ光のレーザ出力と、走査速度と、集光径と、を条件として含む照射条件の各々の設定値を設定する設定部と、
前記レーザ照射部を制御する制御部と、を備え、
前記制御部は、
前記照射条件が第1照射条件に設定された前記レーザ光を走査して前記被照射面に溶融池を形成する第1工程と、
前記第1工程の後に、前記照射条件が前記第1照射条件とは異なる第2照射条件に設定された前記レーザ光を前記溶融池の範囲内に走査する第2工程と、
前記第1工程と、前記第2工程との間に行われる接続工程であって、前記第1照射条件と前記第2照射条件とで前記設定値が異なる前記条件について、前記第1照射条件の前記設定値と、前記第2照射条件の前記設定値との間の値を前記設定値とする前記照射条件に設定された前記レーザ光を、前記第1工程の走査終了位置から前記第2工程の走査開始位置に向けて走査する接続工程と、を前記レーザ照射部に実行させる、レーザ溶接装置。

File: extracted_data/2725024000006.txt
=== PATENT SKEY: 2725024000006 ===
=== SOURCE URL: http://newsd.wips.co.kr/wipslink/api/djpdshtm.wips?skey=2725024000006 ===

=== DETAILED DESCRIPTION ===

【技術分野】
【0001】
本発明は、アルミめっき層を有する鋼材、ブランク、及びホットスタンプ部材の製造方法に関する。

【背景技術】
【0002】
高強度で軽量な部材を製造する方法の1つにホッタスタンプ(hot stamping; HS)がある。その被加工材として、母材の表面にアルミ(Al)めっき層が施されたAlめっき鋼板を含む素材を重ねて溶接したパッチワーク(patchwork; PW)ブランクを用いることがある。パッチワークブランクでは、複数の素材を重ね合わせて肉厚化されることで、当該部分の強度を高めている。
【0003】
【特許文献1】特許第6334500号
【特許文献2】特開2019-10678号公報

【発明が解決しようとする課題】
【0004】
パッチワークブランクを形成する際、重ね合わされた素材の溶接は、例えばレーザー溶接にて行われる。しかしながら、Alめっき鋼板にレーザーを照射すると、Alめっき層のAlが母材中に侵入する。このような素材に対してホットスタンプを行うと焼入れが困難となり、溶接金属部の強度が低下する。その結果、レーザー溶接部の継手強度が低下する。
【0005】
このような課題はテーラードウェルドブランク(Tailored Welded Blanks; TWB)を製造する場合にも生じている。テーラードウェルドブランクは、溶接により板厚や材質の異なる鋼板の端面同士を接合して、1枚の鋼板とされた板材である。接合する鋼板の少なくとも一方がAlめっき鋼板であると、2枚の鋼板の端面をレーザー溶接した際に、接合部である溶接金属部にAlめっき層のAlが母材中に混入する。例えば、図8に示すような、鋼材A(5A)の端面と鋼材B(5B)の端面とがレーザー溶接された部分を見ると、レーザーが照射された溶接金属部5Cのビッカース硬さは、図9に示すように低下する。
【0006】
溶接金属部の強度の低下は、溶接金属部にAlが混入しないように、予めAlめっき鋼板からAlめっき層を除去しておくことにより回避することができる。図8に示したテーラードウェルドブランクの場合はAlめっき鋼板の端部のAlめっき層を除去することで、溶接金属部へのAlの混入を抑制できる(例えば、特許文献1、2)。しかし、パッチワークブランクにおいては、端面ではなく面同士を対向させて、端面ではなく端面より内側の位置で素材は溶接される。また、パッチワークブランクをホットスタンプにより加工して製造された部材において、その性能を発現させるためには、複数個所での溶接が必要となる。
【0007】
そこで、本発明は、上記問題に鑑みてなされたものであり、本発明の目的とするところは、パッチワークブランクのレーザー溶接部の強度を向上させることの可能な鋼材及びこれを用いて形成されたブランク、及びホットスタンプ部材の製造方法を提供することにある。

【課題を解決するための手段】
【0008】
上記課題を解決するために、本発明のある観点によれば、母材の少なくとも一方の表面にAlめっき層が施された鋼材であって、Alめっき層が施されている表面のうち少なくともいずれか一方には、Alめっき層の非形成領域があり、非形成領域は、鋼材の端部から5mm以上離れた位置に形成されており、Alめっき層は、質量%で、Si:0.05~15.00%、Zn:0~30.00%、Mg:0~5.00%、Fe:0~30.00%、Ca:0~3.00%、Sb:0~0.50%、Pb:0~0.50%、Cu:0~1.00%、Sn:0~1.00%、Ti:0~1.00%、Sr:0~0.50%、Cr:0~1.00%、Ni:0~1.00%、及び、Mn:0~1.00%、を含有し、残部がAl及び1.00%以下の不純物からなる、鋼材が提供される。
【0009】
非形成領域は線状に形成されてもよい。
【0010】
複数の非形成領域は、互いに並行であってもよい。
【0011】
隣接する非形成領域の少なくとも一部において、隣接する非形成領域の間隔Wと鋼材の板厚tとの比が下記(1)式を満たすようにしてもよい。
W/t≧20 ・・・(1)
【0012】
あるいは、非形成領域は、仮想的に示す除去ラインに沿って間欠的に形成されてもよい。
【0013】
また、溶接された複数の素材からなり、素材のうち少なくとも1つは、上述の鋼材から形成され、非形成領域にて他の素材とレーザー溶接されている、ブランクを提供することもできる。
【0014】
ここで、Alめっき層は、素材同士がレーザー溶接された溶接金属部の近傍には存在しなくともよい。
【0015】
また、本発明の別の観点によれば、重ね合わせる2つの鋼材をレーザー溶接し、パッチワークブランクを形成する工程と、形成されたパッチワークブランクを加熱してプレス加工により所定の形状に成形する工程と、を含み、鋼材のうち少なくとも1つは、上述の鋼材から形成され、非形成領域にて他方の鋼材とレーザー溶接されている、ホットスタンプ部材の製造方法が提供される。
【0016】
あるいは、重ね合わせる2つの鋼材それぞれについて、加熱してプレス加工により所定の形状に成形する工程と、所定の形状に成形された2つの成形品を重ね合わせ、レーザー溶接する工程と、を含み、鋼材のうち少なくとも1つは、上述の鋼材から形成され、非形成領域にて他方の成形品とレーザー溶接されている、ホットスタンプ部材の製造方法が提供される。

【発明の効果】
【0017】
以上説明したように本発明によれば、パッチワークブランクのレーザー溶接部の強度を向上させることができる。
【図面の簡単な説明】
【0018】
【図1a】本発明の一実施形態に係る鋼材を製造する第1工程の一例を示す説明図である。
【図1b】本発明の一実施形態に係る鋼材を製造する第1工程の他の一例を示す説明図である。
【図1c】本発明の一実施形態に係る鋼材を製造する第1工程の他の一例を示す説明図である。
【図2a】同実施形態に係る鋼材のAlめっき層の非形成領域の一例を示す概略平面図である。
【図2b】同実施形態に係る鋼材のAlめっき層の非形成領域の他の一例を示す概略平面図である。
【図2c】同実施形態に係る鋼材のAlめっき層の非形成領域の他の一例を示す概略平面図である。
【図3】板厚tに対する板幅W0の比(W0/t)と、板材の有効幅との関係を示す特性図である。
【図4】本発明の一実施形態に係る鋼材を用いたパッチワークブランクを製造する第2の工程の一例を示す説明図である。
【図5a】本実施形態に係る鋼材を用いて、断面形状がハット形状のパッチワークブランクのホットスタンプ部材を製造する工程の一例を示す模式図である。
【図5b】本実施形態に係る鋼材を用いて形成されたパッチワークブランクから、断面形状がハット形状のホットスタンプ部材を製造する工程の一例を示す模式図である。
【図6】同実施形態に係るパッチワークブランクから形成された自動車部材の一例であるセンターピラーの模式図である。
【図7】Alめっき層の非形成領域のあるAlめっき鋼板(鋼材)から形成されたパッチワークブランク(実施例)と、Alめっき層が除去されていないAlめっき鋼板(鋼材)から形成されたパッチワークブランク(比較例)とについて、レーザー溶接部である溶接金属部のビッカース硬さを示すグラフである。
【図8】テーラードウェルドブランクの溶接金属部の一例を示す図である。
【図9】図8に示すテーラードウェルドブランクにおいて2つのAlめっき鋼板(鋼材)及びレーザー溶接部である溶接金属部のビッカース硬さを示すグラフである。
【0019】
以下に添付図面を参照しながら、本発明の好適な実施の形態について詳細に説明する。なお、本明細書及び図面において、実質的に同一の機能構成を有する構成要素については、同一の符号を付することにより重複説明を省略する。
【0020】
本発明の一実施形態に係る鋼材は、母材の少なくとも一方の表面にAlめっき層が施された鋼材である。Alめっき層が施されている表面のうち少なくともいずれか一方には、Alめっき層の非形成領域がある。Alめっき層の非形成領域は、少なくとも鋼材の端部から5mm以上離れた位置にある。
【0021】
ここで、Alめっき層は、後述するように、質量%で、Si:0.05~15.00%、Zn:0~30.00%、Mg:0~5.00%、Fe:0~30.00%、Ca:0~3.00%、Sb:0~0.50%、Pb:0~0.50%、Cu:0~1.00%、Sn:0~1.00%、Ti:0~1.00%、Sr:0~0.50%、Cr:0~1.00%、Ni:0~1.00%、及び、Mn:0~1.00%、を含有し、残部がAl及び1.00%以下の不純物からなる。本実施形態において、Alめっき層の非形成領域とは、母材の表面にAlめっき層が全く存在しない場合だけでなく、僅かにAlめっき層が残存している場合も含む。
【0022】
また、鋼材の端部とは、鋼材を平面視したときのエッジ位置をいう。なお、端部の側面を、端面ともいう。このような鋼材は、複数の素材を重ね合わせた状態で溶接により接合されたパッチワークブランクを形成する際に用いられる。パッチワークブランクを製造する際、Alめっき層の非形成領域にレーザーを照射して他の鋼材と接合することにより、溶接金属部にAlめっき層のAlが混入することを抑制することができ、溶接金属部の強度を高めることができる。
【0023】
以下、本実施形態に係るパッチワークブランクに用いられる鋼材と、これを用いて製造されるパッチワークブランクについて説明する。
【0024】
＜1.パッチワークブランクの製造＞
まず、図1A~図4に基づいて、本発明の一実施形態に係る鋼材と、これを用いて製造されるパッチワークブランクについて説明する。図1A~図1Cは、本実施形態に係る鋼材110を製造する第1工程の一例を示す説明図である。図2A~図2Cは、本実施形態に係る鋼材110のAlめっき層の非形成領域117の一例を示す概略平面図である。図3は、板厚tに対する板幅W0の比(W0/t)と、板材の有効幅との関係を示す特性図である。図4は、本実施形態に係る鋼材110を用いたパッチワークブランクを製造する第2の工程の一例を示す説明図である。なお、図1A~図2C、図4では、説明を分かりやすくするため、各構成要素を簡略化して記載している。
【0025】
まず、パッチワークブランク100に用いられる本実施形態に係る鋼材110は、図1Aに示すように、母材111の2つの表面にAlめっき層112、113が施されたAlめっき鋼板10をもとに製造される(第1工程:Alめっき層の非形成領域を有する鋼材を形成する工程)。
【0026】
鋼材110は、Alめっき鋼板10のAlめっき層が施されている表面のうち少なくともいずれか一方において、Alめっき層が除去され、Alめっき層の非形成領域117が形成されている。例えば、図1Aでは、下面側のAlめっき層113に非形成領域117がある。非形成領域117は、他の鋼材との接合のためにレーザー溶接が行われる際に、少なくともレーザーが入射する側のAlめっき層にあればよい。Alめっき層の非形成領域117は、レーザー溶接により他の鋼材と接合する際に溶接金属部にAlめっき層のAlが混入することを抑制するため、予めレーザーが照射される接合位置のAlめっき層を除去して形成されるものである。非形成領域の幅は、複数の鋼材を溶接するために照射されるレーザーのビーム径に応じて決定すればよい。非形成領域117の幅は、例えば0.5mm以上3.0mm以下であることが好ましい。
【0027】
なお、第1工程では、Alめっき鋼板10において、図1Bに示すように、母材111の2つの表面に施されたAlめっき層112、113の両方に非形成領域117のある鋼材110Aを形成してもよい。また、図1Cに示すように、母材111の一方の表面のみにAlめっき層113が施されたAlめっき鋼板10Bの場合において、そのAlめっき層113に非形成領域117のある鋼材110Bも本発明に含まれる。
【0028】
パッチワークブランク100の溶接は、線状の除去ラインに沿って行われる。除去ラインは、Alめっき層が除去される位置を仮想的に示す線である。このとき、除去ラインに沿って形成された非形成領域は、互いに並行に形成されてもよい。ここで、並行とは、複数の直線状または曲線状の線分が当該線分の接線に直行する方向に互いに交わらずに並列して形成された部位を含む状態を意味する。互いに隣り合う線分同士の間隔は一定であっても変化していてもよい。また、互いに隣り合う線分同士は互いに交差する部位を有していてもよい。したがって、隣接する非形成領域は、並んで配置されていればよく、直線状でも曲線状でもよい。
【0029】
複数の鋼材を溶接してパッチワークブランク100を形成する際、鋼材を一体化するという観点では、溶接線は任意に設定してもよい。ただし、溶接線の間隔が短いほど溶接効率を高めることができることから、除去ラインに沿って形成された非形成領域は、互いに略平行であることが望ましい。また、非形成領域を互いに略平行とすることで、一体化効果も高めることができる。
【0030】
このような除去ラインに沿って、Alめっき層の非形成領域117は形成される。図2A~図2Cに、鋼材110のAlめっき層の非形成領域117の一例を示す。図2A~図2Cは、3つの直線状の非形成領域117の例を示している。各非形成領域117は、それぞれ除去ライン115に沿って形成されている。
【0031】
ここで、非形成領域117は、少なくとも鋼材の端部から所定の距離d以上離れた位置に形成される。所定の距離dは、例えば5mm程度とすればよい。パッチワークブランク100において、鋼材110、120は、テーラードウェルドブランクのようにそれぞれの端面同士が溶接されるのではなく、面同士を対向させて溶接される。したがって、非形成領域117は、必ずしも鋼材110の端部にある必要はなく、端部よりも内部側の、鋼材同士が溶接される領域にあればよい。
【0032】
例えば、図2Aに示すように、鋼材110の端部にまで非形成領域117があってもよく、図2Bに示すように、鋼材の端部から距離dだけ離隔した位置よりも内部側にのみ非形成領域117があってもよい。さらに、非形成領域117は、図2A及び図2Bに示すように連続した直線状であってもよく、図2Cに示すように、除去ライン115に沿って間欠的に形成されてもよい。
【0033】
なお、Alめっき鋼板の表面からAlめっき層を除去する手法には、既知の手法を用いることができる。例えばAlめっき鋼板10においてAlめっき層112、113を除去する位置にレーザーを照射して、非形成領域117を形成してもよい。レーザーによるAlめっき層112、113の除去は、Alめっき層112、113を除去する領域の位置制御が容易であり、かつ、安価に実施できる。あるいは、Alめっき層112、113を腐食させて除去し、非形成領域117を形成してもよい。さらに、機械加工によりAlめっき層112、113を削り取って非形成領域117を形成してもよい。
【0034】
ここで、隣接する除去ライン115に沿って形成された非形成領域117のうち少なくとも一部において、非形成領域117の間隔Wは、鋼材110の板厚をtとしたとき、W/tが20以上を満たすように形成されることが好ましい。図2A~図2Cの鋼材110を用いて形成されたパッチワークブランク100に対してY方向両側からパッチワークブランク100に荷重が加えられた場合、初期反力が生じる。その際、板材が反ってしまうことがある。板材が反ってしまうと、板材の全断面で荷重を受けていないこととなる。初期反力を高めるためには、反りの発生を抑え、板幅方向の断面において、荷重を受け止める領域をより大きくすることが望ましい。換言すれば、板材の総板幅W0のうち、荷重を受け止めることができる幅が大きい方が望ましい。このため、板材の総板幅W0に対して荷重を受け止めることのできる板材の幅の割合を有効幅として定義する。具体的に、有効幅とは、総板幅W0に対し、荷重を受け止めるための仕事をしている幅の割合である。
【0035】
板材の板幅W0が大きいほど、板幅W0の方向に沿った断面が広くなり、板材の反り(撓み)の影響を受け易くなるため、有効幅は小さくなる。また、板厚tが薄いほど板材の反りが大きくなり、総板幅W0のうち荷重を受け止める幅の割合は低下する。したがって、板幅W0が大きいほど、また板厚tが薄いほど、有効幅は小さくなる。つまり、有効幅は、板厚tに対する板幅W0の比(W0/t)が大きいほど小さくなる。図3は、引張強度が1470MPaの板材の板厚tに対する板幅W0の比(W0/t)と、板材の有効幅との関係を示す特性図であって、W0/tを横軸に示し、有効幅を縦軸に示している。
【0036】
図3に示すように、有効幅は、W0/tが大きくなるほど小さくなる。したがって、有効幅を増加し、初期反力を増加するためには、板幅を小さくし、板厚を厚くすることが望ましい。図3に示すように、W0/tが20未満の領域では、有効幅が1.0になるため、板幅W0の全体で荷重を受け止めることができ、初期反力を高めることができる。換言すれば、W0/tが20未満の領域では、板幅W0の全体で荷重を受け止めることができる。このため、2枚の板材を線溶接で接合しなくても、それぞれの板材が板幅W0の全体で荷重を受けることができるため、総板厚が同じ1枚の板材と同等の初期反力を得ることができる。
【0037】
かかる観点から、図3で有効幅が1.0よりも小さくなるW0/tを有する板材、すなわち、W0/tが20以上となる板材については、複数の板材を、例えば溶接により接合することで、総板厚が同じ板材と同等の強度を確保できる。なお、自動車や建築構造物に代表される一般的な構造部材の寸法を考えれば、実用的な範囲としてW0/tを120以下とするのがよい。
【0038】
ここで、隣接する除去ライン115に沿って形成された非形成領域117のうち少なくとも一部において、非形成領域117の間隔をWとした場合に、上述した板幅W0と板厚tの関係に倣い、W/tの値が20以上となるように非形成領域117を設ける。これにより、有効幅が増大する領域を複数有するパッチワークブランク100が得られる。これにより、総板厚が同じ板材と同等の強度を確保できる。特に、非形成領域117の長さの60%以上100%以下において、W/tの値が20以上となるように非形成領域117を設けることが好ましい。なお、W/tが20未満の場合は、元々の有効幅が1.0であり、板幅W0の方向に沿った全断面で荷重を受ける仕事をするため、2枚の板材を接合しなくても、総板厚が同じ1枚の板材と同等の初期反力が得られる。
【0039】
次いで、パッチワークブランク100に用いられる鋼材110が形成されると、鋼材110と他の鋼材120とを溶接して、パッチワークブランク100が製造される(第2工程:パッチワークブランク製造工程)。
【0040】
例えば、図1Bに示した鋼材110Aを用いてパッチワークブランク100を形成する場合、図4に示すように、Alめっき鋼板である鋼材110Aと鋼材120とは、例えば鋼材110Aの非形成領域117が形成された側の面と鋼材120の一面とを接触させた状態で、レーザーLを照射して溶接される。このとき、レーザーは、鋼材110Aに形成されたAlめっき層113の非形成領域117に照射されるようにする。レーザーの幅は、非形成領域117の開口幅よりも小さい。これにより、レーザー溶接により鋼材110A、120を接合する際に、溶接金属部119にAlめっき層113のAlが混入しにくくなり、ホットスタンプの実施による溶接金属部119の強度の低下を抑制することができる。
【0041】
なお、鋼材110Aと溶接する鋼材120は、Alめっき鋼板であってもよく、図4に示すようなめっきが施されていない裸材であってもよい。また、鋼材110Aと溶接する鋼材120は、亜鉛を用いためっき鋼板であってもよく、樹脂等の鉄鋼以外の材料であってもよい。
【0042】
第2工程は、図1Aあるいは図1Cに示したような鋼材110、110Bと鋼材120とをレーザー溶接する場合も同様に行われる。このとき、図1Bの鋼材110では、鋼材110の両面に鋼材120がそれぞれ溶接されてもよい。また、図1Cの鋼材110Cでは、Alめっき層113側に鋼材120が溶接されてもよい。
【0043】
このように、本実施形態によれば、本実施形態に係る鋼材110(または鋼材110A、110C)のように、レーザー溶接部となる位置のAlめっき層を除去した後に他の鋼材120と溶接して、パッチワークブランク100が製造される。これにより、パッチワークブランク100へのホットスタンプの実施した際に、溶接金属部119の強度の低下を抑制することができる。Alの混入をより抑制する観点からは、一方の面に鋼材120を溶接する場合であっても、図1Bに示す鋼材110Aのように両面に非形成領域117(一方の面の非形成領域117と他方の面の非形成領域117とは、面方向の位置が一致)が形成されていることが好ましい。
【0044】
＜2.パッチワークブランクにより製造される部材＞
[2-1.部材の製造方法]
上述のように製造されたAlめっき鋼板(鋼材110)を素材として含むパッチワークブランク100は、ホットスタンプにより高強度かつ軽量な部材を製造する際の被加工材として用いることができる。以下、図5Aに基づき、パッチワークブランク100を用いた部材の製造方法について説明する。
【0045】
まず、図5Aに示すように、重ね合わせる2つの鋼材110、120をレーザー溶接機7により溶接し、パッチワークブランク100が形成される(工程a-1)。かかる工程a-1は、図4に示した第2工程に対応する。レーザー溶接機7は、鋼材110に形成されたAlめっき層の非形成領域117にレーザーを照射して、2つの鋼材110、120を溶接する。次いで、工程a-1にて形成されたパッチワークブランク100は、加熱炉3にて約900℃に加熱される(工程a-2)。そして、加熱により軟質化された状態で、パッチワークブランク100をプレス装置5にてプレス加工して成形するとともに、金型との接触に伴う冷却効果により焼入れを行う(工程a-3)。こうして、部材200が製造される。
【0046】
図5Aに示す部材200は、縦壁部201、203と、天井部202と、フランジ部204、205からなる、断面形状がハット形状の部材である。部材200の長手方向中央部分は、天井部202、及び、天井部202と縦壁部201、203とにより形成される稜線部を含むように、鋼材220が設けられて補強されている。溶接線219は、部材200の長手方向に沿っている。
【0047】
なお、部材200は、図5Aに示したように、パッチワークブランク100に対してホットスタンプを行い製造する以外の方法によっても製造可能である。例えば、図5Bに示すように、パッチワークブランク100を形成する鋼材110、120それぞれに対してホットスタンプを行った後、一体化し、部材200を製造してもよい。なお、図5Bでは、図5Aと同形状の部材200を製造する場合を示している。
【0048】
まず、パッチワークブランク100を形成する鋼材110、120について、これらを接触させる面にAlめっき層が形成されている場合には、レーザー溶接が行われる部分に、Alめっき層のない非形成領域117を形成する。図5Bに示す例では、鋼材110に非形成領域117が形成される。これは、図1A~図1Cに示した第1工程に対応する。次いで、鋼材110、120を、加熱炉3A、3Bにてそれぞれ約900℃に加熱する(工程b-1)。そして、加熱により軟質化された状態で、鋼材110、120をプレス装置5A、5Bにてそれぞれプレス加工して成形するとともに、金型との接触に伴う冷却効果により焼入れを行う(工程b-2)。こうして、成形品210、220が形成される。
【0049】
そして、成形品210、220を重ね合わせ、レーザー溶接機7によってこれらをレーザー溶接し、部材200を製造する(工程b-3)。このとき、成形品210に形成されているAlめっき層の非形成領域117に沿って、レーザー溶接機7から鋼材210、220に対してレーザーが照射される。こうして、天井部202、及び、天井部202と縦壁部201、203とにより形成される稜線部を含むように成形品220が成形品210に設けられ、長手方向中央部分が補強された部材200となる。溶接線219は、部材200の長手方向に沿っている。
【0050】
図5Aあるいは図5Bに示すように部材200を形成することにより、2つの鋼材110、120あるいは成形品210、220のレーザー溶接部である溶接金属部の中心(つまり、熱影響部を除く部分)と各鋼材とのビッカース硬さの差を130以下に小さくすることができる。このように、パッチワークブランクのレーザー溶接部の強度を向上させることができる。
【0051】
[2-2.部材例]
図6に、本実施形態に係るパッチワークブランク100から形成された部材の一例として、センターピラー300を示す。図6に示すセンターピラー300は、Alめっき鋼板である鋼材310と鋼材320とをレーザー溶接により接合したパッチワークブランクをホットスタンプにより製造されたものである。鋼材320は、鋼材310の内部(紙面奥側)にあり、センターピラーの長手方向に沿って、複数の溶接線315が形成されている。溶接線315は線状であり、直線状の溶接線もあれば、センターピラー300の形状に沿った曲線状の溶接線もある。
【0052】
このように、強度を高めたいアッパー側の位置で鋼板が二重となり補強されたパッチワークブランクを用いて部材を構成することで、必要な位置の強度を高めることができる。また、本実施形態に係るパッチワークブランク100では、パッチワークブランク100を形成する前の段階で、溶接線315となる位置のAlめっき鋼板のAlめっき層を除去されているため、溶接線315の溶接金属部に侵入するAlは抑制されている。したがって、当該パッチワークブランク100を被加工材してホットスタンプを実施しても、溶接金属部の焼入れも適切に行われ、強度低下が抑制され得るため、製造された部材は高い耐衝突性能を得ることができる。
【0053】
＜3.Alめっき層について＞
本発明の実施形態によれば、上記鋼材の母材の表面にAlめっき層が形成され、例えば、母材が鋼板の場合には当該鋼板の少なくとも片面すなわち当該鋼板の片面又は両面にAlめっき層が形成される。Alめっき層は、母材との界面に位置するFe及びAlを含有する界面層と、当該界面層の上に位置する主層とを備え、Alめっき層全体として下記の平均組成を有する。以下の説明において、%は質量%を意味する。また、「~」の前後に数値が記載されている場合、前の数値以上、後の数値以下であることを意味する。なお、以下では、本実施形態のAlめっき鋼板、Alめっき層を、「めっき鋼材」、「めっき層」と称する場合もある。
【0054】
(1)組成
[残部:Al及び1.00%以下の不純物]
Alめっき層における以下に説明する元素を除く残部は、Al及び1.00%以下の不純物である。Alは、ホットスタンプ成形における加熱の際にスケール形成を抑制すると共に、ホットスタンプ形成後の塗装後耐食性を確保するために必須な元素である。不純物としては、Alめっき層の形成過程において不可避的に混入する元素であって、本発明の鋼材が上記本発明の効果を奏し得る範囲で含有が許容される元素を例示することができる。
【0055】
[Zn:0~30.00%]
Znは、防錆性を向上させるために有効であるが、過剰な添加は液体金属脆化(LME:Liquid Metal Embrittlement)の発生を招くため、その添加量の上限を30.00%とする。
【0056】
[Mg:0~5.00%]
Mgは、めっき層の耐食性を向上させ、塗膜膨れ等を改善するのに有効な元素である。一方、Mg含有量が高すぎると、過度な犠牲防食作用により、塗膜膨れ及び流れ錆の発生が急激に大きくなる傾向がある。したがって、Mg含有量は5.00%以下とし、好ましくは3.00%以下である。
【0057】
[Si:0.05~15.00%]
Siは、めっき層の大部分を占めるAlが過剰にFeと合金化することを抑制するために必要な元素である。合金化抑制に必要な濃度は0.05%であり、このましくは5%以上である。Si濃度が15.00%になると浴温が必要以上に高くなり製造性が悪くなるので、その上限は15.00%とする。
【0058】
[Ca:0~3.00%]
Caは、任意添加元素であるが、添加されることでめっき浴表面のドロス形成を抑制する効果を持つ。過剰に添加するとこちらもかえって製造性を悪くするため、その上限は3.00%が好ましい。
【0059】
[Fe:0~30.00%]
めっき鋼材を製造する工程にて、母材からのFeがめっき層中に拡散するため、当該めっき層には必然的にFeが含有される。通常、めっき層中に含まれるFeは、30.00%以下である。なお、Feはめっき層中のAlと結合して、母材との界面に主としてFe及びAlを含有する金属間化合物を構成する。
【0060】
めっき層の基本成分組成は上記のとおりである。さらに、めっき層は、任意選択で、Sb:0~0.50%、Pb:0~0.50%、Cu:0~1.00%、Sn:0~1.00%、Ti:0~1.00%、Sr:0~0.50%、Cr:0~1.00%、Ni:0~1.00%、及びMn:0~1.00%のうち1種又は2種以上を含有してもよい。特に限定されないが、めっき層を構成する上記基本成分の作用及び機能を十分に発揮させる観点から、これらの任意添加元素の合計含有量は5.00%以下とすることが好ましく、2.00%以下とすることがより好ましい。以下、これらの任意選択元素について詳しく説明する。
【0061】
[Sb:0~0.50%、Pb:0~0.50%、Cu:0~1.00%、Sn:0~1.00%、Ti:0~1.00%]
Sb、Pb、Cu、Sn及びTiは、主層において存在するMg-Zn含有相中に含まれ得るが、所定の含有量の範囲内であれば、ホットスタンプ成形体としての性能に悪影響は及ぼさない。しかしながら、各元素の含有量が過剰な場合には、ホットスタンプにおける加熱の際に、これらの元素の酸化物が析出し、ホットスタンプ成形体の表面性状を悪化させ、りん酸塩化成処理が不良となって塗装後耐食性が悪化する。さらに、Pb及びSnの含有量が過剰になると、耐LME性が低下する傾向がある。したがって、Sb及びPbの含有量は0.50%以下、好ましくは0.20%以下であり、Cu、Sn及びTiの含有量は1.00%以下、好ましくは0.80%以下、より好ましくは0.50%以下である。一方で、各元素の含有量は0.01%以上であってもよい。
【0062】
[Sr:0~0.50%]
Srは、めっき層の製造時にめっき浴中に含めることで当該めっき浴上に形成されるトップドロスの生成を抑制することができる。また、Srは、ホットスタンプの加熱時に大気酸化を抑制する傾向があるため、ホットスタンプ後の成形体における色変化を抑制することができる。これらの効果は少量でも発揮されるため、Sr含有量は0.01%以上であってもよい。一方、Sr含有量が過剰な場合には、塗膜膨れ及び流れ錆の発生が大きくなり、耐食性が悪化する傾向がある。したがって、Sr含有量は0.50%以下とし、好ましくは0.30%以下、より好ましくは0.10%以下である。
【0063】
[Cr:0~1.00%、Ni:0~1.00%、Mn:0~1.00%]
Cr、Ni及びMnは、めっき層と母材との界面付近に濃化し、めっき層表面のスパングルを消失させるなどの効果を有する。このような効果を得るためには、Cr、Ni及びMnの含有量はそれぞれ0.01%以上とすることが好ましい。一方で、これらの元素は界面層に含まれるか又は主層に存在するFe-Al含有相中に含まれ得る。しかしながら、これらの元素の含有量が過剰な場合には、塗膜膨れ及び流れ錆の発生が大きくなり、耐食性が悪化する傾向がある。したがって、Cr、Ni及びMnの含有量はそれぞれ1.00%以下とし、好ましくは0.50%以下、より好ましくは0.10%以下である。
【0064】
めっき層の化学組成は、母材の腐食を抑制するインヒビターを加えた酸溶液にめっき層を溶解し、得られた溶液をICP(高周波誘導結合プラズマ)発光分光法によって測定することにより決定される。この場合、測定される化学組成は、主層と界面層の合計の平均組成である。
【0065】
めっき層の厚さは、例えば3~50μmであってよい。また、母材が鋼板の場合には、めっき層は、当該鋼板の両面に設けられてもよく又は片面のみに設けられてもよい。めっき層の付着量は、特に限定されないが、例えば、片面当たり10~170g/m2であってよい。本発明において、めっき層の付着量は、地鉄の腐食を抑制するインヒビターを加えた酸溶液にめっき層を溶解し、酸洗前後の重量変化から決定される。
【0066】
(2)めっき層の形成方法
次に、めっき層の形成方法について説明する。めっき層は、母材の少なくとも片面、好ましくは両面に、以下のように形成される。
【0067】
まず、母材をN2-H2混合ガス雰囲気中で所定の温度(例えば750~850℃)及び時間で加熱還元処理する。その後、窒素雰囲気等の不活性雰囲気下でめっき浴温付近まで冷却する。次いで、母材を所定の化学組成を有するめっき浴に0.1~60秒間浸漬した後、これを引き上げ、ガスワイピング法により直ちにN2ガス又は空気を吹き付けることでめっき層の付着量を所定の範囲内に調整する。
【0068】
めっき層の付着量は、片面当たり10~170g/m2とすることが好ましい。本工程では、めっき付着の補助として、Niプレめっき、Snプレめっき等のプレめっきを施すことも可能である。しかしながら、これらのプレめっきは、合金化反応に変化を及ぼすため、プレめっきの付着量は、片面当たり2.0g/m2以下とすることが好ましい。
【0069】
図1Bに示した本発明の一実施形態に係るAlめっき層の非形成領域が形成された鋼材を用いて、図4に示したように重ね合わせた2つの鋼材をレーザー溶接したときの、溶接金属部のビッカース硬さを測定した。その結果を図7に実施例として示す。図7において、鋼材Aは図4の鋼材110を示し、鋼材Bは図4の鋼材120を示す。また、溶接金属の部分は図4の溶接金属部119のビッカース硬さを表す。比較例として、Alめっき層の非形成領域を形成せずに鋼材Aと鋼材Bとを重ね合わせレーザー溶接したときの溶接金属部のビッカース硬さを示す。
【0070】
図7より、比較例においては、鋼材A、Bのビッカース硬さに対して溶接金属部のビッカース硬さは低下したが、実施例においては、鋼材A、B、溶接金属部にわたってビッカース硬さは約450で一定となった。かかる結果より、本発明にかかる鋼材を用いたパッチワークブランクにおいて、レーザーによるレーザー溶接部の強度が向上することが示された。
【0071】
以上、添付図面を参照しながら本発明の好適な実施形態について詳細に説明したが、本発明はかかる例に限定されない。本発明の属する技術の分野における通常の知識を有する者であれば、特許請求の範囲に記載された技術的思想の範疇内において、各種の変更例または修正例に想到し得ることは明らかであり、これらについても、当然に本発明の技術的範囲に属するものと了解される。
【0072】
例えば、上記実施形態では、パッチワークブランクは2枚の鋼材を重ね合わせた例を示したが、本発明はかかる例に限定されない。パッチワークブランクは、3枚以上の鋼材を重ね合わせて形成されてもよい。このとき、少なくとも1枚が上述したAlめっき鋼板であればよく、パッチワークブランクを形成する前、溶接位置にはAlめっき層が除去された非形成領域が形成されているようにすればよい。
【0073】
100 パッチワークブランク
110、120 鋼材
111 母材
112、113 Alめっき層
115 除去ライン
117 非形成領域
119 溶接金属部
200 部材
201、203 縦壁部
202 天井部
204、205 フランジ部
210、220 鋼材(成形品)
219 溶接線
300 センターピラー
310、320 鋼材
315 溶接線

File: extracted_data/2725028000461.txt
=== PATENT SKEY: 2725028000461 ===
=== SOURCE URL: http://newsd.wips.co.kr/wipslink/api/djpdshtm.wips?skey=2725028000461 ===

=== DETAILED DESCRIPTION ===

【技術分野】
【0001】
本発明は、板金の溶接方法、加工プログラムの作成方法及び加工プログラム作成装置に関する。

【背景技術】
【0002】
特許文献1には、めっき鋼板をレーザビームで切断するレーザ切断加工方法が開示されている。特許文献1に開示されたレーザ切断加工方法では、レーザビームの照射によって溶融しためっき層含有金属を、めっき鋼板の切断面へ流れ込ませている。
【0003】
【特許文献1】特開2019-69457号公報

【発明が解決しようとする課題】
【0004】
しかしながら、上述した従来のレーザ切断加工方法では、溶融しためっき層含有金属を切断面へ流れ込ませているので、めっき層含有金属が流れ込んだ切断面を溶接すると、溶接品質が低下してしまい、改善の余地があった。

【課題を解決するための手段】
【0005】
一又はそれ以上の実施形態の第1の態様は、めっき層が形成された母材から板金を切り出して溶接するための加工プログラムを取得し、取得した前記加工プログラムから前記板金を切断する切断位置を取得し、取得した前記切断位置の中から、溶接される切断位置である溶接切断位置を特定し、特定した前記溶接切断位置の両側に、レーザ加工機からレーザビームを照射する照射領域を設定し、設定した前記照射領域にレーザビームを照射して前記めっき層を除去し、前記切断位置にレーザビームを照射して前記母材から前記板金を切り出し、切り出された前記板金を溶接する板金の溶接方法である。
【0006】
一又はそれ以上の実施形態の第2の態様は、めっき層が形成された母材から切り出された板金で形成された製品の設計データを取得し、前記設計データに基づいて、前記製品のエッジ部の中から、溶接される溶接エッジ部を特定し、特定した前記溶接エッジ部で接合される複数の前記板金の切断面に接して、前記めっき層を除去するめっき除去領域を設定し、前記めっき除去領域が設定された前記板金の展開図を生成し、生成した前記展開図に基づいて、前記母材から前記板金を切り出して溶接するための加工プログラムを作成する加工プログラムの作成方法である。
【0007】
一又はそれ以上の実施形態の第3の態様は、めっき層が形成された母材から切り出された板金で形成された製品の設計データを取得し、前記設計データに基づいて、前記製品のエッジ部の中から、溶接される溶接エッジ部を特定し、特定した前記溶接エッジ部で接合される複数の前記板金の切断面に接して、前記めっき層を除去するめっき除去領域を設定し、前記めっき除去領域が設定された前記板金の展開図を生成し、生成した前記展開図に基づいて、前記母材から前記板金を切り出して溶接するための加工プログラムを作成する
加工プログラム作成装置である。
【0008】
一又はそれ以上の実施形態に係る板金の溶接方法によれば、溶接される切断位置の両側のめっき層を予め除去するので、切断時に溶融しためっき層の金属成分が切断面へ流れ込むことを防止できる。したがって、めっき鋼板を切断して切断面を溶接する場合であっても溶接品質を向上させることができる。

【発明の効果】
【0009】
一又はそれ以上の実施形態に係る板金の溶接方法によれば、めっき鋼板を切断して切断面を溶接する場合であっても溶接品質を向上させることができる。
【図面の簡単な説明】
【0010】
【図1】図1は、第1実施形態に係る板金の溶接方法に用いるレーザ加工機の全体的な構成を示す図である。
【図2】図2は、第1実施形態に係る板金の溶接方法に用いるレーザ加工機のコリメータユニット及び加工ヘッドの詳細な構成を示す斜視図である。
【図3】図3は、ビーム振動機構によるレーザビームの板金への照射位置の変位を説明するための図である。
【図4】図4は、第1実施形態に係る板金の溶接処理の処理手順を示すフローチャートである。
【図5】図5は、第1実施形態に係る板金の溶接方法による板金のめっき層を除去する方法を説明するための図である。
【図6】図6は、第1実施形態に係る板金の溶接方法による板金の溶接の一例を示す図である。
【図7】図7は、第1実施形態に係る板金の溶接方法による板金の溶接部分を拡大して上方から見た図である。
【図8】図8は、第1実施形態に係る板金の溶接方法による板金のめっき層を除去する方法を説明するための図である。
【図9】図9は、第1実施形態に係る板金の溶接方法に用いるレーザ加工機のレーザビームの振動方法を説明するための図である。
【図10】図10は、第1実施形態に係る板金の溶接方法に用いるレーザ加工機のレーザビームの振動方法を説明するための図である。
【図11】図11は、第1実施形態に係る板金の溶接方法による板金の位置合わせの方法を説明するための図である。
【図12】図12は、第2実施形態に係る加工プログラムの作成方法で用いるレーザ加工機の全体的な構成を示す図である。
【図13】図13は、第2実施形態に係る加工プログラム作成処理の処理手順を示すフローチャートである。
【図14】図14は、第2実施形態に係る加工プログラム作成装置に表示される表示画面の一例を示す図である。
【図15】図15は、片引きの場合の板金の接合状態を示す図である。
【図16】図16は、半引きの場合の板金の接合状態を示す図である。
【図17】図17は、第2実施形態に係る加工プログラム作成装置に表示される3Dモデルの一例を示す図である。
【図18】図18は、第2実施形態に係る加工プログラム作成装置に表示される3Dモデルの一例を示す図である。
【図19】図19は、第2実施形態に係る加工プログラム作成装置で生成された展開図の一例を示す図である。
【0011】
[第1実施形態]
以下、図面を参照し、第1実施形態に係る板金の溶接方法について説明する。第1実施形態に係る板金の溶接方法は、めっき層が形成された母材から板金を切り出して溶接するための加工プログラムを取得し、取得した加工プログラムから板金を切断する切断位置を取得し、取得した切断位置の中から、溶接される切断位置である溶接切断位置を特定し、特定した溶接切断位置の両側に、レーザ加工機からレーザビームを照射する照射領域を設定し、設定した照射領域にレーザビームを照射してめっき層を除去し、切断位置にレーザビームを照射して母材から板金を切り出し、切り出された板金を溶接する。
【0012】
[レーザ加工機の構成]

図1は、第1実施形態に係る板金の溶接方法に用いるレーザ加工機の全体的な構成を示す図であり、図2は、レーザ加工機におけるコリメータユニット及び加工ヘッドの詳細な構成を示す斜視図である。図1において、レーザ加工機100は、レーザビームを生成して射出するレーザ発振器10と、レーザ加工ユニット20と、レーザ発振器10より射出されたレーザビームをレーザ加工ユニット20へ伝送するプロセスファイバ12とを備える。尚、プロセスファイバ12はシングルコアであってもマルチクラッドであってもよく、レーザ加工ユニット20への伝送路上に光カプラがあってもよい。
【0013】
レーザ加工機100は、NC(数値制御)装置50と、加工プログラムデータベース60と、アシストガス供給装置70とを備える。NC装置50は、レーザ加工機100の各部を制御する制御装置の一例である。加工プログラムデータベース60は、レーザ加工機100の外部の構成であってもよい。この場合、加工プログラムデータベース60は、ネットワークを介してレーザ加工機100と接続されていてもよい。
【0014】
レーザ発振器10としては、レーザダイオードより発せられる励起光を増幅して所定の波長のレーザビームを射出するレーザ発振器、またはレーザダイオードより発せられるレーザビームを直接利用するレーザ発振器が好適である。レーザ発振器10は、例えば、固体レーザ発振器、ファイバレーザ発振器、ディスクレーザ発振器、ダイレクトダイオードレーザ発振器(DDL発振器)である。
【0015】
レーザ加工ユニット20は、母材となる加工対象の板金Wを載せる加工テーブル21と、レーザビームを円形の開口36aより板金Wに射出するノズル36が先端部に取り付けられた加工ヘッド35とを備えている。また、レーザ加工ユニット20は、加工ヘッド35を加工位置へ移動させる門型のX軸キャリッジ22と、Y軸キャリッジ23とを有し、Y軸キャリッジ23に固定されたコリメータユニット30に加工ヘッド35が接続されている。
【0016】
X軸キャリッジ22は、加工テーブル21上でX軸方向に移動自在に構成されている。Y軸キャリッジ23は、X軸キャリッジ22上でX軸に垂直なY軸方向に移動自在に構成されている。X軸キャリッジ22及びY軸キャリッジ23は、コリメータユニット30と加工ヘッド35を板金Wの表面に沿って、X軸方向、Y軸方向、またはX軸とY軸との任意の合成方向に移動させる移動機構として機能する。
【0017】
コリメータユニット30と加工ヘッド35を板金Wの表面に沿って移動させる代わりに、コリメータユニット30と加工ヘッド35は位置が固定されていて、板金Wが移動するように構成されていてもよい。レーザ加工機100は、板金Wの表面に対するコリメータユニット30と加工ヘッド35の相対的な位置を移動させる移動機構を備えていればよい。
【0018】
NC装置50は、加工ヘッド35が板金Wの表面に沿って移動するようにX軸キャリッジ22及びY軸キャリッジ23を制御し、レーザビームを板金Wの表面の所定の方向に振動させることができる。さらに、NC装置50は、レーザビームを振動させることによって、板金Wの表面に形成されるビームスポットを振動させることができる。これにより、NC装置50は、板金Wにレーザビームを照射して板金Wに形成されためっき層を除去し、板金Wを切断するようにレーザ加工機100を制御する。
【0019】
NC装置50は、メモリと、CPU(Central Processing Unit)などのプロセッサと、各種のインターフェースとを有するコンピュータによって構成されている。メモリと各種のインターフェースは、バスを介してプロセッサに接続されている。プロセッサによってメモリに格納されたプログラムを実行することにより、NC装置50は、レーザビームを照射してめっき層を除去し、板金Wを切断する処理を実行する。
【0020】
加工プログラムデータベース60には、めっき層が形成された母材から板金を切り出して溶接するための加工プログラムが記憶されている。また、加工プログラムデータベース60には、レーザ加工機100によるめっき層の除去と板金の切断を制御するための情報も記憶されている。NC装置50は、加工プログラムデータベース60から加工プログラムを読み出し、板金Wの表面のビームスポットを振動させる制御を実行するとともに、加工ヘッド35を板金Wの表面に沿って移動させる制御を実行する。
【0021】
アシストガス供給装置70は、板金Wの加工時に、アシストガスを加工ヘッド35に供給する。アシストガス供給装置70は、加工対象の板金Wが鉄系材の場合には、アシストガスとして酸素、窒素、または空気が使用可能である。加工ヘッド35に供給されたアシストガスは、開口36aより板金Wに対して垂直な方向に吹き付けられる。アシストガスは、板金Wから溶融した溶融金属を排出する。
【0022】
コリメータユニット30は、図2に示すように、プロセスファイバ12より射出された発散光のレーザビームを平行光(コリメート光)に変換するコリメーションレンズ31を備える。また、コリメータユニット30は、ガルバノスキャナユニット32と、ガルバノスキャナユニット32より射出されたレーザビームをX軸及びY軸に垂直なZ軸方向下方に向けて反射させるベンドミラー33とを備える。
【0023】
加工ヘッド35は、ベンドミラー33で反射したレーザビームを集束させて、板金Wに照射する集束レンズ34を備える。尚、プロセスファイバ12より射出された発散光のレーザビームは、その光軸中心がコリメーションレンズ31の中心に位置するように進行する。
【0024】
レーザ加工機100は、ノズル36の開口36aより射出されるレーザビームが開口36aの中心に位置するように芯出しされている。基準状態では、レーザビームは、開口36aの中心から射出される。ガルバノスキャナユニット32は、加工ヘッド35内を進行して開口36aより射出されるレーザビームを、開口36a内で振動させるビーム振動機構として機能する。ガルバノスキャナユニット32がレーザビームをどのように振動させるかについては後述する。
【0025】
ガルバノスキャナユニット32は、コリメーションレンズ31より射出されたレーザビームを反射するスキャンミラー321と、スキャンミラー321が所定の角度となるように回転させる駆動部322とを有する。また、ガルバノスキャナユニット32は、スキャンミラー321より射出されたレーザビームを反射するスキャンミラー323と、スキャンミラー323が所定の角度となるように回転させる駆動部324とを有する。スキャンミラー321とスキャンミラー323とは、異なる方向に回転するように設置されている。
【0026】
駆動部322、324は、NC装置50による制御に基づき、それぞれスキャンミラー321、323を所定の角度に設定することができる。また、駆動部322、324は、スキャンミラー321、323を所定の角度範囲で往復振動させることができる。
【0027】
ガルバノスキャナユニット32は、スキャンミラー321とスキャンミラー323のいずれか一方または双方の角度を変化させることによって板金Wに照射されるレーザビームのビームスポットを移動させることができる。また、ガルバノスキャナユニット32は、スキャンミラー321とスキャンミラー323のいずれか一方または双方を往復振動させることによって、レーザビームのビームスポットを振動させることができる。尚、ガルバノスキャナユニット32はビーム振動機構の一例であり、ビーム振動機構は一対のスキャンミラーを有するガルバノスキャナユニット32に限定されない。
【0028】
図3は、ガルバノスキャナユニット32によるレーザビームの板金Wへの照射位置の変位を説明するための図である。ここでは、スキャンミラー321とスキャンミラー323のいずれか一方または双方が傾けられて、板金Wに照射されるレーザビームの位置が変位した状態を示している。図3において、ベンドミラー33で折り曲げられて集束レンズ34を通過する細実線は、レーザ加工機100が基準状態であるときのレーザビームの光軸を示している。
【0029】
尚、詳細には、ベンドミラー33の手前に位置しているガルバノスキャナユニット32の動作により、ベンドミラー33に入射するレーザビームの光軸の角度が変化し、光軸がベンドミラー33の中心から外れる。図3では、簡略化のため、ガルバノスキャナユニット32の動作前後でベンドミラー33へのレーザビームの入射位置を同じ位置としている。
【0030】
ガルバノスキャナユニット32の作用によって、レーザビームの光軸が細実線で示す位置から太実線で示す位置へと変位したとする。ベンドミラー33で反射するレーザビームが角度θで傾斜したとすると、板金Wへのレーザビームの照射位置は距離Δsだけ変位する。集束レンズ34の焦点距離をEFL(Effective Focal Length)とすると、距離Δsは、EFL×sinθで計算される。
【0031】
ガルバノスキャナユニット32がレーザビームを図3に示す方向とは逆方向に角度θだけ傾ければ、板金Wへのレーザビームの照射位置は、図3に示す方向とは逆方向に距離Δsだけ変位する。距離Δsは開口36aの半径未満の距離であり、好ましくは開口36aの半径から所定の余裕長だけ引いた距離を最大距離とした場合に、最大距離以下の距離である。
【0032】
[板金の溶接方法]

以下、図4を参照し、第1実施形態に係る板金の溶接方法を説明する。図4は、板金の溶接処理の処理手順を示すフローチャートである。図4に示すように、ステップS101において、NC装置50は、加工プログラムデータベース60から加工プログラムを取得する。この加工プログラムには、めっき層が形成された母材から板金を切り出して溶接するための処理が記録されている。
【0033】
ステップS103において、NC装置50は、ステップS101で取得した加工プログラムから板金Wを切断する切断位置を取得する。例えば、図5に示すように、母材となる板金Wから板金W1を切り出す場合に、NC装置50は、板金W1の外周を形成する4辺の位置を切断位置Pとして取得する。
【0034】
ステップS105において、NC装置50は、ステップS103で取得した切断位置Pの中から、溶接される切断位置である溶接切断位置を特定する。図5に示す例では、NC装置50は、加工プログラムを参照し、切り出される板金W1の外周を形成する4辺の切断位置Pの中から、溶接される切断位置として溶接切断位置51が特定される。
【0035】
ステップS107において、NC装置50は、ステップS105で特定した溶接切断位置の両側に、レーザ加工機100からレーザビームを照射する照射領域を設定する。例えば、図6に示すように、板金W1と板金W2とを片引き溶接することによって、箱80の側面を形成する場合について説明する。この場合の溶接部分を拡大して上方から見た図を図7に示す。
【0036】
図7では、見やすさを考慮して切断面X1と板金W2の間に空間を設けて記載しているが、図7に示すように、板金W1では、溶接切断位置51で切断された切断面X1が板金W2に溶接されている。したがって、板金W1では、溶接切断位置51の切断面X1にめっき層の金属成分が流れ込むことを防止する必要がある。そこで、NC装置50は、図5に示すように、溶接切断位置51の両側に所定幅の照射領域E1を設定する。この後、照射領域E1のめっき層は除去されるので、溶接切断位置51で切断しても切断面X1にめっき層の金属成分が流れ込むことはなくなる。
【0037】
このとき、照射領域E1の所定幅は、レーザビームのレーザ切断時のビーム径以上に設定される。例えば、対象としている母材の板厚に対して、切断条件でビーム径補正量が0.08mm~0.10mmと設定されている場合には、ビーム径が最大で0.20mmと予想できる。そこで、照射領域E1の幅となる所定幅は、ビーム径の0.20mm以上に設定される。
【0038】
一方、図7に示す板金W2では、溶接切断位置53で切断された切断面X2にめっき層の金属成分が流れ込むことを防止するだけではなく、切断面X1が溶接される板金W2の溶接範囲X3のめっき層も除去する必要がある。そこで、このような板金W2に照射領域を設定する場合について、図8を参照して説明する。図8は、母材となる板金Wから板金W2を切り出す場合について説明する図である。
【0039】
図8に示すように、板金W2の場合では、溶接切断位置53が特定されると、NC装置50は、加工プログラムから溶接範囲X3の位置を取得する。ここで、図7に示す切断面X1が溶接される溶接範囲X3は、図8に示すように溶接切断位置53に接している。そこで、NC装置50は、溶接切断位置53に接した溶接範囲X3を照射領域E2に設定する。
【0040】
一方、溶接切断位置53で切断されると、図7の切断面X2となる。そのため、NC装置50は、図8に示すように、溶接切断位置53の溶接範囲X3に対して反対側に所定幅の照射領域E1を設定する。
【0041】
したがって、NC装置50は、加工プログラムから溶接切断位置53に接して板金W2の表面に溶接が行われる溶接範囲X3を取得し、取得した溶接範囲X3に照射領域E2を設定し、溶接切断位置53の溶接範囲X3に対して反対側に所定幅の照射領域E1を設定する。こうして、NC装置50は、板金W2の場合に照射領域E1、E2を設定する。
【0042】
ステップS109において、NC装置50は、ステップS107で設定した照射領域にレーザビームを照射させて、めっき層を除去する。具体的に、NC装置50は、図5に示す板金W1の場合では、溶接切断位置51の両側の照射領域E1にレーザビームを照射させて、めっき層を除去する。また、NC装置50は、図8に示す板金W2の場合では、溶接切断位置53に接する照射領域E1、E2にレーザビームを照射させて、めっき層を除去する。
【0043】
このとき、NC装置50は、加工プログラムデータベース60から加工条件を取得し、取得した加工条件でめっき層を除去する。一般的に亜鉛のめっき層を除去するには材料表面から最大で50μm削り取る必要があるので、レーザマーキング等の出力に比べて高くする必要があり、アシストガスの圧力も高くする必要がある。
【0044】
例えば、加工条件では、レーザビームの移動速度が5000~10000mm/分、出力が700~1600W、アシストガスの圧力が0.5~0.8MPa、板金Wとノズル36の先端との間の隙間(ギャップ)が5mm以上に設定されている。また、めっき層を除去した部分の酸化被膜を防ぐために、アシストガスには不活性ガスを用いる。
【0045】
この加工条件は、板金Wの材質に応じて設定されており、例えば、板金Wが高耐食性めっき鋼板の場合に、板金W1のめっき層の除去では、レーザビームの移動速度が10000mm/min、出力が700W、アシストガスの圧力が0.8MPaに設定される。また、板金W2のめっき層の除去では、レーザビームの移動速度が5000mm/min、出力が1600W、アシストガスの圧力が0.8MPaに設定される。
【0046】
NC装置50は、めっき層を除去するときに、ガルバノスキャナユニット32の駆動部322、324を制御してレーザビームを所定の振動幅で振動させ、板金Wの表面のビームスポットを振動させている。
【0047】
図9は、レーザビームの振動方法を説明するための図である。図9に示すように、レーザビームの振動幅は、開口36aの直径から所定の余裕長(G1+G2)を引いた幅C1を最大振動幅としている。したがって、NC装置50は、最大振動幅C1を超えない範囲でレーザビームを振動させている。
【0048】
また、NC装置50は、レーザビームを、レーザビームの進行方向D1に対して垂直方向D2に振動させて、めっき層を除去している。この結果、除去されためっき層の金属成分は、F1の方向に吹き飛ばされている。このように、図9の場合では、レーザビームを所定の振動幅で振動させ、板金Wの表面に形成されるビームスポットを、レーザビームの進行方向D1に対して垂直方向D2に振動させることによって、めっき層を除去している。
【0049】
また、レーザビームの振動方向を変化させることも可能である。例えば、図10に示すように、ビームスポットを、レーザビームの進行方向D1に半円C2を描くように振動させてもよい。すなわち、図10の場合では、レーザビームを所定の振動幅で振動させ、板金Wの表面に形成されるビームスポットを、レーザビームの進行方向D1に半円C2を描くように振動させることによって、めっき層を除去している。
【0050】
この場合には、除去されためっき層の金属成分が、F2の方向に吹き飛ばされる。したがって、除去されためっき層の金属成分は、レーザビームの進行方向D1に対して後方に吹き飛ばされるので、金属成分の付着量を図9の場合に比べて減らすことができる。例えば、板金表面への金属成分の付着率(付着した金属成分の体積/除去した金属成分の体積)は、図9の場合は20%であるのに対して、図10の場合では14%となって減少している。
【0051】
また、NC装置50は、めっき層を除去する処理を実行する際に、まず振動中心を設定する。例えば、図5に示す場合、NC装置50は、溶接切断位置51と同じ位置に振動中心Dを設定する。そして、NC装置50は、振動中心Dから照射領域E1と同じ幅だけレーザビームが振動するように設定する。この結果、振動中心Dを中心に振動幅E(2×E1)の領域のめっき層が除去される。例えば、照射領域E1の幅が0.20mmの場合には、振動幅Eが0.40mmとなる。
【0052】
また、図8の場合、NC装置50は、溶接切断位置53から距離Lの位置に振動中心Dを設定する。例えば、照射領域E1の幅が0.20mmとなり、板金W1の板厚が2.30mmの場合には照射領域E2の幅が2.30mmとなる。この場合に、距離Lは、L=(E1+E2)/2-E1=(E2―E1)/2なる計算式によって計算できるので、L=1.05mmとなる。
【0053】
計算された距離Lの位置に振動中心Dが設定されると、NC装置50は、振動中心Dから(E1+E2)/2の幅でレーザビームが振動するように設定する。この結果、振動中心Dを中心に振動幅E(E1+E2)の領域のめっき層が除去される。例えば、照射領域E1の幅が0.20mm、照射領域E2の幅が2.30mmの場合には、振動幅Eが2.50mmとなる。このようにしてNC装置50は、めっき層を除去する処理を実行する。
【0054】
ステップS111において、NC装置50は、切断位置Pにレーザビームを照射させて母材となる板金Wから板金W1、W2を切り出すように制御する。具体的に、図5の場合、NC装置50は、板金W1の外周を形成する切断位置Pにレーザビームを照射させ、板金W1を切断して板金Wから板金W1を切り出す。同様に、図8の場合、NC装置50は、板金W2の外周を形成する切断位置Pにレーザビームを照射させ、板金W2を切断して板金Wから板金W2を切り出す。
【0055】
ステップS113において、ステップS111で切り出された板金が溶接される。具体的に、図6に示すように、切り出された板金W1、W2を突き合わせて、図示していないレーザ溶接機を用いて溶接し、箱80を作成する。板金W1、W2を溶接するレーザ溶接機は、既存のロボット型またはハンディ型等の任意のレーザ溶接機でよい。
【0056】
このとき、図11に示すように、板金W1が溶接される溶接範囲91のめっき層を除去すると、溶接範囲91の周囲には、除去しためっき層の金属成分によって突起93が形成される。この突起93は100μm程度の高さがあるので、板金W1と板金W2を突き合わせる際の位置合わせとして利用することができる。
【0057】
そこで、レーザ加工機100は、溶接範囲91に設定された照射領域にレーザビームを照射してめっき層を除去し、除去しためっき層の金属成分で溶接範囲91の周囲に突起93を形成する。そして、形成された突起93で板金W1の位置合わせが行われ、板金W1と板金W2とが溶接される。こうして本実施形態に係る板金の溶接処理は終了する。
【0058】
[第1実施形態の効果]
以上、詳細に説明したように、第1実施形態に係る板金の溶接方法では、加工プログラムから板金を切断する切断位置を取得し、取得した切断位置の中から、溶接される切断位置である溶接切断位置を特定し、特定した溶接切断位置の両側に、レーザ加工機100からレーザビームを照射する照射領域を設定し、設定した照射領域にレーザビームを照射してめっき層を除去し、切断位置にレーザビームを照射して母材から板金を切り出し、切り出された板金を溶接する。これにより、溶接される切断位置の両側のめっき層を予め除去するので、切断時に溶融しためっき層の金属成分が切断面へ流れ込むことを防止できる。したがって、めっき鋼板を切断して切断面を溶接する場合であっても溶接品質を向上させることができる。
【0059】
特に、亜鉛等のめっき層が厚い材料を溶接する場合には、ピッドやビットホール等の発生によって溶接品質が低下するが、本実施形態では、めっき層を除去してから溶接するので、溶接品質を向上させることができる。さらに、切断面に流れ込んだめっき層の金属成分をグラインダやレーザクリーニング装置で除去していた場合と比べて、作業時間を大幅に短縮することができる。
【0060】
また、第1実施形態に係る板金の溶接方法では、溶接切断位置の両側に所定幅の照射領域を設定する。これにより、溶接される切断位置の両側にある所定幅のめっき層を除去することができるので、切断時に溶融しためっき層の金属成分が切断面へ流れ込むことを防止できる。したがって、めっき鋼板を切断して切断面を溶接する場合であっても溶接品質を向上させることができる。
【0061】
さらに、第1実施形態に係る板金の溶接方法では、加工プログラムから溶接切断位置に接して板金の表面に溶接が行われる溶接範囲を取得し、取得した溶接範囲に照射領域を設定し、溶接切断位置の溶接範囲に対して反対側に所定幅の照射領域を設定する。これにより、溶接切断位置に接して板金の表面に溶接が行われる場合でも溶接範囲のめっき層を除去することができるので、溶接品質を向上させることができる。
【0062】
また、第1実施形態に係る板金の溶接方法では、照射領域の所定幅を、レーザビームのレーザ切断時のビーム径以上に設定する。これにより、溶接される切断位置からレーザ切断時のビーム径の幅以上のめっき層を除去することができるので、切断時に溶融しためっき層の金属成分が切断面へ流れ込むことを防止できる。したがって、めっき鋼板を切断して切断面を溶接する場合であっても溶接品質を向上させることができる。
【0063】
さらに、第1実施形態に係る板金の溶接方法では、レーザビームを所定の振動幅で振動させ、板金Wの表面に形成されるビームスポットを、レーザビームの進行方向に対して垂直方向に振動させることによって、めっき層を除去する。これにより、ガルバノスキャナユニット32を利用してめっき層を容易に除去することができるので、作業時間を短縮することができる。
【0064】
また、第1実施形態に係る板金の溶接方法では、レーザビームを所定の振動幅で振動させ、板金Wの表面に形成されるビームスポットを、レーザビームの進行方向に半円を描くように振動させることによって、めっき層を除去する。これにより、除去しためっき層の金属成分を、レーザビームの進行方向D1に対して後方に吹き飛ばすことができるので、金属成分が板金に付着する付着量を減らすことができる。
【0065】
さらに、第1実施形態に係る板金の溶接方法では、溶接範囲91に設定された照射領域にレーザビームを照射してめっき層を除去し、除去しためっき層の金属成分で溶接範囲91の周囲に突起93を形成し、形成した突起93で板金W1の位置合わせを行って板金W1と板金W2を溶接する。これにより、めっき層から除去した金属成分を利用して板金W1の位置合わせを行うことができるので、半引き溶接等の位置合わせが困難な継ぎ手であっても正確に位置合わせを行うことができる。
【0066】
[第2実施形態]
以下、図面を参照し、第2実施形態に係る加工プログラムの作成方法について説明する。図面の記載において同一部分には同一符号を付して詳細な説明は省略する。第2実施形態では、第1実施形態で説明したレーザ加工機100で使用される加工プログラムを作成する。
【0067】
[レーザ加工機の構成]

図12は、第2実施形態に係る加工プログラムの作成方法で使用されるレーザ加工機の全体的な構成を示す図である。第2実施形態では、レーザ加工機100が、CAD/CAM(Computer Aided Design/Computer Aided Manufacturing)機器120をさらに備えたことが、第1実施形態のレーザ加工機100と相違している。CAD/CAM機器120は、レーザ加工機100の外部の構成であってもよい。この場合、CAD/CAM機器120は、ネットワークを介してレーザ加工機100と接続されていてもよい。
【0068】
CAD/CAM機器120は、レーザ加工が行われる板金のCADデータを取り込み、レーザ加工を実行するために必要な展開図と加工プログラムを作成する装置である。特に、本実施形態では、CAD/CAM機器120は、加工プログラムを作成する加工プログラム作成装置121として機能する。加工プログラム作成装置121は、めっき層が形成された母材から板金を切り出して溶接するための加工プログラムを作成する装置であり、制御部123と、記憶部125とを備えている。
【0069】
制御部123は、3次元CADデータから加工プログラムを作成する処理を実行する。具体的に、制御部123は、めっき層が形成された母材から切り出された板金で形成された製品の設計データを取得し、取得した設計データに基づいて、製品のエッジ部の中から溶接される溶接エッジ部を特定する。そして、制御部123は、特定した溶接エッジ部で接合される複数の板金の切断面に接して、めっき層を除去するめっき除去領域を設定し、めっき除去領域が設定された板金の展開図を生成し、生成した展開図に基づいて加工プログラムを作成する。
【0070】
記憶部125は、加工プログラムを作成する処理を実行するために必要なデータを記憶するメモリまたはデータベースであり、例えば、外部から取り込まれた3次元CADデータと、生成された展開図と、作成された加工プログラムなどを記憶している。
【0071】
加工プログラム作成装置121は、メモリと、CPU(Central Processing Unit)などのプロセッサと、各種のインターフェースとを有するコンピュータによって構成されている。メモリと各種のインターフェースは、バスを介してプロセッサに接続されている。プロセッサによってメモリに格納されたプログラムを実行することにより、加工プログラム作成装置121は、加工プログラムを作成する処理を実行する。
【0072】
[加工プログラムの作成方法]

以下、図13を参照し、第2実施形態に係る加工プログラムの作成方法を説明する。図13は、加工プログラム作成処理の処理手順を示すフローチャートである。図13に示すように、ステップS201において、制御部123は、めっき層が形成された母材から切り出された板金で形成された製品の設計データとして3次元CADデータを取得する。例えば、第1実施形態で説明した図6の箱80の3次元CADデータを取得する。
【0073】
ステップS203において、制御部123は、「溶接設定」のコマンドを起動する。例えば、図14に示すように、ユーザがCAD/CAM機器120の画面上で「溶接設定」のコマンドボタン140を押すと、制御部123は、「溶接設定」の操作画面141を表示する。ユーザが操作画面141の溶接属性から「溶接1」を選択すると、溶接線L1が設定されているエッジ部が拡大して表示される。このエッジ部で接合されるフランジ142、143は板金の一部である。
【0074】
制御部123は、ステップS201で取得した3次元CADデータに記録されているフランジ142とフランジ143の接合状態に基づいて、フランジ142とフランジ143とが接合される部分を溶接部分であると判断する。すなわち、制御部123は、設計データに基づいて、製品のエッジ部の中から、溶接されるエッジ部を溶接エッジ部として特定する。これにより、制御部123は、特定した溶接エッジ部に、溶接線L1を表示する。
【0075】
ステップS205において、制御部123は、ユーザが入力した加工指示を実行する。例えば、ユーザが操作画面141で「溶接1」を選択すると、操作画面141から溶接線L1のパラメータを指定することができる。パラメータとしては、例えば、始点または終点のオフセット量と継手の種類の他に、溶接方法として連続溶接または断続溶接を指定することができる。さらに、溶接種類として、ファイバレーザ溶接やアーク溶接などを指定することができる。
【0076】
さらに、ユーザは、操作画面141の
[加工技術方法]
欄から
[接合部めっき除去]
のチェックボックス144と
[切断部めっき除去]
のチェックボックス145を選択する。これにより、制御部123は、板金上にめっき除去領域を設定する。めっき除去領域は、板金上に形成されためっき層が除去される領域である。めっき除去領域には、板金を切り出すときに溶融しためっき層の金属成分が切断面に流れ込まないように設定される切断部めっき除去領域と、板金の切断面が接合される板金の表面部分に設定される接合部めっき除去領域とがある。
【0077】
まず、制御部123は、ステップS201で取得した3次元CADデータに基づいて、フランジ142とフランジ143の継手の種類を判断する。例えば、図15は、図14に示すフランジ142とフランジ143の溶接部分を上方から見た図である。図15に示すように、フランジ143の切断面151の全体がフランジ142に接合されているので、制御部123は、継手の種類を片引き角継手(flush corner joint)であると判断する。
【0078】
継手の種類が判断されると、制御部123は、特定した溶接エッジ部で接合されるフランジ142とフランジ143の切断面に接して、めっき除去領域を設定する。このとき、制御部123は、溶接エッジ部で接合されるフランジ142とフランジ143の接合状態に基づいて、切断部めっき除去領域と接合部めっき除去領域とを設定する。
【0079】
例えば、図15に示すように、フランジ143の切断面151がフランジ142の表面に接合されているので、この接合状態に基づいて、制御部123は、切断部めっき除去領域152と接合部めっき除去領域153とを設定する。
【0080】
これにより、切断部めっき除去領域152は、板金を切り出すときに溶融しためっき層の金属成分が切断面151に流れ込まないように、切断面151に接して設定される。この切断部めっき除去領域152は、第1実施形態の図5に示す照射領域E1に対応する。
【0081】
また、接合部めっき除去領域153は、フランジ143の切断面151が接合されるフランジ142の表面部分に、切断面154に接して設定される。この接合部めっき除去領域153は、第1実施形態の図8に示す照射領域E2に対応する。
【0082】
尚、継手には、図16に示すように、フランジ143の切断面151の半分がフランジ142に接合される半引き角継手(flush corner joint)の場合もある。この場合には、図16に示すように、切断部めっき除去領域152と接合部めっき除去領域153が設定される。ただし、接合部めっき除去領域153の幅は、片引き角継手の場合よりも狭くしてもよい。
【0083】
ステップS207において、制御部123は、ステップS205で実行された加工指示を反映させた3Dモデルを表示する。例えば、図17に示すように、3Dモデルの製品形状において、切断部めっき除去領域152をフランジ143に設定して表示し、図18に示すように、接合部めっき除去領域153をフランジ142に設定して表示する。このとき、操作画面141でパラメータが指定されている場合には、指定されたパラメータにしたがって3Dモデルを表示する。
【0084】
ステップS209において、制御部123は、ステップS207で表示された3Dモデルを確認したユーザから展開図作成指示が入力されると、展開図を生成する。例えば、図17、18で示した3Dモデルから、図19に示す展開図が生成される。図19では、フランジ143の切断面151に沿って切断部めっき除去領域152が設定され、フランジ142の切断面154に沿って接合部めっき除去領域153が設定され、ベンド工程で曲げるときの曲げ線156、157も設定されている。このように加工指示が反映されて、めっき除去領域が設定された板金の展開図が生成される。
【0085】
ステップS211において、制御部123は、ステップS209で生成された展開図に基づいて、めっき層が形成された母材から板金を切り出して溶接するための加工プログラムを作成して、本実施形態に係る加工プログラム作成処理を終了する。作成された加工プログラムは加工プログラムデータベース60に出力され、NC装置50が加工プログラムを読み出して、第1実施形態で説明した板金の溶接処理を実行する。
【0086】
[第2実施形態の効果]
以上、詳細に説明したように、第2実施形態に係る加工プログラムの作成方法では、めっき層が形成された母材から切り出された板金で形成された製品の設計データを取得し、設計データに基づいて、製品のエッジ部の中から溶接エッジ部を特定し、溶接エッジ部で接合される複数の板金の切断面に接してめっき除去領域を設定し、めっき除去領域が設定された板金の展開図を生成し、生成した展開図に基づいて、母材から板金を切り出して溶接するための加工プログラムを作成する。これにより、めっき層を除去する領域をユーザが手動で指定しなくても、めっき除去領域が設定された加工プログラムを作成することができるので、作業効率を向上させることができる。
【0087】
特に、従来では、ユーザが展開図から製品の立体形状をイメージし、関連する他の部品の位置も考慮して座標を計算しなければ、めっき層を除去する領域を指定できなかった。しかし、第2実施形態に係る加工プログラムの作成方法では、3次元CADデータに基づいて、製品のエッジ部の中から溶接されるエッジ部を特定し、溶接されるエッジ部で接合される複数の切断面に接してめっき除去領域を設定する。したがって、ユーザは面倒な作業を行わなくても、めっき層を除去する領域が設定された加工プログラムが作成されるので、作業効率を向上させることができる。
【0088】
また、第2実施形態に係る加工プログラムの作成方法では、めっき除去領域として、板金を切り出すときに溶融しためっき層の金属成分が切断面に流れ込まないように設定される切断部めっき除去領域152と、板金の切断面が接合される板金の表面部分に設定される接合部めっき除去領域153とがある。そして、溶接エッジ部で接合される複数の板金の接合状態に基づいて、切断部めっき除去領域152と接合部めっき除去領域153とが設定される。これにより、めっき層の金属成分が切断面に流れ込むことを防止できるとともに、板金の切断面が接合される部分のめっき層を除去することもできる加工プログラムを容易に作成することができる。
【0089】
上記のように、本発明の実施形態を記載したが、この開示の一部をなす論述及び図面はこの発明を限定するものであると理解すべきではない。この開示から当業者には様々な代替実施の形態、実施例及び運用技術が明らかとなろう。
【0090】
10 レーザ発振器
12 プロセスファイバ
20 レーザ加工ユニット
21 加工テーブル
22 X軸キャリッジ
23 Y軸キャリッジ
30 コリメータユニット
31 コリメーションレンズ
32 ガルバノスキャナユニット
33 ベンドミラー
34 集束レンズ
35 加工ヘッド
36 ノズル
36a 開口
50 NC装置
51、53 溶接切断位置
60 加工プログラムデータベース
70 アシストガス供給装置
80 箱
91、X3 溶接範囲
93 突起
100 レーザ加工機
120 CAD/CAM機器
121 加工プログラム作成装置
123 制御部
125 記憶部
140 コマンドボタン
141 操作画面
142、143 フランジ
144、145 チェックボックス
151、154 切断面
152 切断部めっき除去領域
153 接合部めっき除去領域
156、157 曲げ線
321、323 スキャンミラー
322、324 駆動部
C1 最大振動幅
C2 半円
D 振動中心
D1 レーザビームの進行方向
D2 レーザビームの進行方向に対して垂直方向
E 振動幅
E1、E2 照射領域
F1、F2 方向
G1、G2 余裕長
L 距離
L1 溶接線
P 切断位置
W、W1、W2 板金
X1、X2 切断面

File: extracted_data/2725031000100.txt
=== PATENT SKEY: 2725031000100 ===

==============================
=== CLAIMS (청구항) ===
==============================

【請求項1】
厚さが2mm以下の平板状の2つの部材、及び、材質が異なる2つの部材、の少なくともいずれかの2つの部材の重ね合わせ部にレーザ光を照射することで当該2つの部材を接合する溶接方法であって、
前記2つの部材の内の一方の部材に対して前記レーザ光をデフォーカスさせて照射し、当該一方の部材の熱を当該2つの部材の内の他方の部材に伝導させることにより、当該他方の部材を溶融させて、当該一方の部材の溶融部と当該他方の部材の溶融部とで溶接部を形成させ、当該一方の部材と当該他方の部材とを接合させ、
前記一方の部材の材質はアルミニウムであり、前記他方の部材は、融点が当該一方の部材の融点よりも低い材質である
溶接方法。

청구항 새창보기 (7)
특허분류코드
Original 코드보기
특허분류	Current
IPC
Ver.2014 : 
B23K-026/323
B23K-026/21
 ; 
B23K-026/322

FI
B23K-026/21 F
 ; 
B23K-026/21 G
 ; 
B23K-026/322
 ; 
B23K-026/323

F-term
4E168 : 
BA02  
BA87  
BA88  
BA89  
CB03  
DA32  
DA37  
KA04  
테마코드
4E168
조사분야
IPC : B23K-026/323
IPC : B23K-026/21
IPC : B23K-026/322
발명자
金井 俊典 栃木県小山市犬塚1-480 昭和電工株式会社 小山事業所内
岸 正幸 栃木県小山市犬塚1-480 昭和電工株式会社 小山事業所内
平野 智哉 栃木県小山市犬塚1-480 昭和電工株式会社 小山事業所内
대리인
古部 次郎
尾形 文雄
高梨 桜子
심사청구여부
Y  (2023.08.18)
심사관
杉田 隼一
최우선출원
JP 2020-178191 (2020.10.23)
법적상태
일자	종류	설명
2025.02.21	R150

CERTIFICATE OF PATENT OR REGISTRATION OF UTILITY MODEL
Ref Document Number : 7631729
Country of Ref Document : JP
Further Information : JAPANESE INTERMEDIATE CODE : R150



2025.02.10	A61

FIRST PAYMENT OF ANNUAL FEES (DURING GRANT PROCEDURE)
Further Information : JAPANESE INTERMEDIATE CODE : A61
Effective Date : 20250120



2025.01.07	A01

WRITTEN DECISION TO GRANT A PATENT OR TO GRANT A REGISTRATION (UTILITY MODEL)
Further Information : JAPANESE INTERMEDIATE CODE : A01
Effective Date : 20250107



2024.12.24	TRDD

DECISION OF GRANT OR REJECTION WRITTEN



2024.11.01	A521

REQUEST FOR WRITTEN AMENDMENT FILED
Further Information : JAPANESE INTERMEDIATE CODE : A523
Effective Date : 20241101



2024.09.03	A131

NOTIFICATION OF REASONS FOR REFUSAL
Further Information : JAPANESE INTERMEDIATE CODE : A131
Effective Date : 20240903



2024.06.21	A521

REQUEST FOR WRITTEN AMENDMENT FILED
Further Information : JAPANESE INTERMEDIATE CODE : A523
Effective Date : 20240621



2024.04.23	A131

NOTIFICATION OF REASONS FOR REFUSAL
Further Information : JAPANESE INTERMEDIATE CODE : A131
Effective Date : 20240423



2024.04.17	A977

REPORT ON RETRIEVAL
Further Information : JAPANESE INTERMEDIATE CODE : A971007
Effective Date : 20240417



2023.08.18	A621

WRITTEN REQUEST FOR APPLICATION EXAMINATION
Further Information : JAPANESE INTERMEDIATE CODE : A621
Effective Date : 20230818


더보기

Code Color : Green = Positive action,  Red = Negative action,  Black = Neutral action

패밀리
전체 1 건
 WIPS Extended
 EPO Simple
 중복제거
1/1
이전
다음
No	원문	문헌번호	일자	발명의 명칭	IPC(Main)	CPC(Main)
1
PDF
	JP 7631729 B2 	2025.02.10	용접 방법, 구조물
B23K-026/323
IPC아이콘

-
Basic Patent
기타 57개국
패밀리 법적상태
패밀리 법적상태 보기
인용/피 인용 특허문헌
전체 11 건   인용(11) 피인용(0)
 심사관/ 심판 참증단계 보기
1/1
이전
다음
No	Depth	국가	문헌번호
인용참증단계
	발명의 명칭	일자	출원인
1	B1	JP
PDF
2017-123318 A

선행기술조사,특허결정	이종 도전 부재 제조 방법(異種導電部材の製造方法)	2017.07.13	KOBE STEEL LTD
2	B1	JP
PDF
2016-162643 A

거절이유 통지,선행기술조사,특허결정	도전 부재(導電部材)	2016.09.05	KOBE STEEL LTD
3	B1	JP
PDF
6400916 B2
PDF
2015-147237 A

선행기술조사,특허결정	접합체 제조 방법(接合体の製造方法)	2018.09.14	KOBE STEEL LTD
4	B1	JP
PDF
5780976 B2
PDF
2013-163196 A

선행기술조사,특허결정	우수한 인물 용접용 플럭스 코어드 와이어 및 우수한 인물 용접 방법(異材溶接用フラックス入りワイヤ及び異材溶接方法)	2015.07.24	KOBE STEEL LTD
5	B1	JP
PDF
2013-154399 A

거절이유 통지,선행기술조사,특허결정	이종 금속 접합체(異種金属接合体)	2013.08.15	PROTERIAL LTD | SAITAMA UNIV
6	B1	JP
PDF
2012-061474 A

선행기술조사,특허결정	이종 금속의 접합 방법 및 이종 금속으로 된 접합물(異種金属の接合方法および異種金属からなる接合物)	2012.03.29	PROTERIAL LTD | SAITAMA UNIV
7	B1	JP
PDF
5207156 B2
PDF
2011-240409 A

거절이유 통지,선행기술조사,특허결정	이종 재료의 접합 장치(異種材料の接合装置)	2013.03.01	NISSAN MOTOR CO LTD
8	B1	JP
PDF
2011-005499 A

선행기술조사,특허결정	알루미늄 부재와 동 부재와의 맞대기 레이저 용접 방법(アルミニウム部材と銅部材との突き合わせレーザ溶接方法)	2011.01.13	KOBE STEEL LTD
9	B1	JP
PDF
2008-264820 A

거절이유 통지,선행기술조사,특허결정	이종 금속의 접합 구조 및 접합 방법(異種金属の接合構造及び接合方法)	2008.11.06	NISSAN MOTOR CO LTD
10	B1	JP
PDF
2006-224134 A

거절이유 통지,특허결정	고에너지 빔에 의한 이종 금속의 접합 구조, 접합 방법 및 접합 장치(高エネルギビームによる異種金属の接合構造、接合方法及び接合装置)	2006.08.31	NISSAN MOTOR CO LTD
11	B1	JP
PDF
2004-174529 A

거절이유 통지,특허결정	레이저 용접 장치(レーザ溶接装置)	2004.06.24	SUZUKI MOTOR CORP
심사관 인용(Backward by Examiner)
 
심사관 피 인용(Forward by Examiner)
1/1
이전
다음
문헌 내 인용
전체 1 건
1/1
이전
다음
No	원문	문헌번호	일자	발명의 명칭	출원인
1
PDF
	JP 2017-094382 A	2017.06.01	레이저 용접 조인트(レーザ溶接継手)	FUJI ELECTRIC CO LTD
기타 57개국
Tel : 02-726-1100 / 1105
help@wips.co.kr
카톡상담 : @윕스

==============================
=== DETAILED DESCRIPTION (상세 설명) ===
==============================

【0001】
本発明は、溶接方法、構造物に関する。




【背景技術】

【0002】
従来、アルミニウム材どうしの直接レーザ溶接において、欠陥抑制や溶接品質の安定化を図る技術が提案されている。
例えば、特許文献1には、二枚のアルミニウム材を重ね合わせ溶接してなるレーザ溶接構造物であって、アルミニウム材が、少なくともレーザ照射面に無電解Ni-Pめっき膜が施されているアルミニウムもしくはアルミニウム合金である、技術が記載されている。

【0003】
【特許文献1】特開2017-94382号公報





【発明が解決しようとする課題】

【0004】
レーザ溶接を施す際には、溶接部の外観の美しさを向上させることや、欠陥を少なくする等の品質を高めること等を考慮して施すことが望ましい。
本発明は、溶接部の外観の美しさや品質を高めることができる溶接方法等を提供することを目的とする。




【課題を解決するための手段】

【0005】
かかる目的のもと完成させた本発明は、厚さが2mm以下の平板状の2つの部材、及び、材質が異なる2つの部材、の少なくともいずれかの2つの部材の重ね合わせ部にレーザ光を照射することで当該2つの部材を接合する溶接方法であって、前記2つの部材の内の一方の部材に対して前記レーザ光をデフォーカスさせて照射し、当該一方の部材の熱を当該2つの部材の内の他方の部材に伝導させることにより、当該他方の部材を溶融させて、当該一方の部材と当該他方の部材とを接合させる溶接方法である。
ここで、前記2つの部材は材質が異なり、前記他方の部材の融点は、前記一方の部材の融点よりも低いと良い。
また、前記2つの部材は、材質が異なり、前記他方の部材の融点は、前記一方の部材の融点よりも高く、前記一方の部材と前記他方の部材との間に、当該一方の部材の融点よりも低い融点の材質の中間部材を配置しても良い。
また、前記2つの部材は、材質が異なり、前記他方の部材の融点は、前記一方の部材の融点よりも高く、前記他方の部材における、前記一方の部材と対向する面にはメッキ処理が施されていても良い。
また、他の観点から捉えると、本発明は、材質が異なる2つの部材の突き合わせ部にレーザ光を照射することで当該2つの部材を接合する溶接方法であって、前記突き合わせ部に対して前記レーザ光をデフォーカスさせて照射し、前記2つの部材の内の融点が低い方の部材を溶融させて、当該2つの部材を接合させる溶接方法である。
また、他の観点から捉えると、本発明は、材質が異なる2つの部材の突き合わせ部にレーザ光を照射することで当該2つの部材を接合する溶接方法であって、前記2つの部材の間に、当該2つの部材よりも融点が低い中間部材を介在させ、前記レーザ光をデフォーカスさせて当該2つの部材及び当該中間部材に対して照射し、当該中間部材を溶融させて当該2つの部材を接合させる溶接方法である。
また、他の観点から捉えると、本発明は、材質が異なる2つの部材の突き合わせ部にレーザ光を照射することで当該2つの部材を接合する溶接方法であって、前記2つの部材の内の融点が高い方の部材にメッキ処理を施し、前記レーザ光をデフォーカスさせて当該2つの部材に対して照射し、当該メッキを溶融させて当該2つの部材を接合させる溶接方法である。
また、他の観点から捉えると、本発明は、厚さが2mm以下の平板状の2つの部材、及び、材質が異なる2つの部材、の少なくともいずれかの2つの部材の重ね合わせ部にレーザ光が照射されることで接合された構造物であって、前記2つの部材の内の一方の部材に対して前記レーザ光がデフォーカスされて照射され、当該一方の部材の熱が当該2つの部材の内の他方の部材に伝導することにより、当該他方の部材を溶融し、当該一方の部材と当該他方の部材とが接合している構造物である。




【発明の効果】

【0006】
本発明によれば、溶接部の外観の美しさや品質を高めることができる溶接方法等を提供することができる。

【図面の簡単な説明】

【0007】
【図1】第1の実施形態に係る溶接方法の一例を示す図である。
【図2】第1の比較例に係る溶接方法の一例を示す図である。
【図3】第1の実施形態に係る溶接方法の変形例の一例を示す図である。
【図4】レーザ出力及びオフセット距離と、第1部材と第2部材とを接合可能であるか否かとの関係の実験結果の一例を示す図である。
【図5】オフセット距離とレーザ出力とを変更した場合のエネルギー密度の一例を示す図である。
【図6】レーザ出力と、ビード幅及び溶接深さとの関係の一例を示す図である。
【図7】第1の実施形態に係る溶接方法を用いて製造した半導体モジュールユニットの一例を示す図である。
【図8】第2の実施形態に係る溶接方法の一例を示す図である。
【図9】第2の比較例に係る溶接方法の一例を示す図である。
【図10】第2の実施形態に係る溶接方法の変形例の一例を示す図である。


【0008】
以下、添付図面を参照して、実施の形態について詳細に説明する。
図1は、第1の実施形態に係る溶接方法の一例を示す図である。
第1の実施形態に係る溶接方法は、重ね合わせられた2つの部材の内の一方の部材の一例としての第1部材11に対してレーザ光Lをデフォーカスさせて照射し、第1部材11の熱を第2部材12に伝導させることにより、第2部材12を溶融させて、第1部材11と第2部材12とを接合させる方法である。

【0009】
より具体的には、図1(a)に示すように、第2部材12の上に第1部材11を載せ、第1部材11と第2部材12とが重なっている部位における第1部材11に対して、レーザ装置150のレーザヘッド151からレーザ光Lを照射する。そして、第1部材11に対してレーザ光Lを照射する際に、デフォーカスされたレーザ光Lを第1部材11に対して照射する。デフォーカスされたレーザ光Lが第1部材11に照射されると、レーザ光Lが第1部材11の表面111で吸収されて熱に変換され、その熱は広く浅く伝わる。第1の実施形態に係る溶接方法においては、図1(b)に示すように、レーザ光Lが吸収されて変換された熱を第2部材12に伝導させることで第2部材12を溶融させて、第1部材11の溶融部と第2部材12の溶融部とで溶接部20を形成させ、第1部材11と第2部材12とを接合させる。以下、デフォーカスさせて照射したレーザ光Lが吸収されて変換された熱を第2部材12に伝導させることで第2部材12を溶融させて、第1部材11と第2部材12とを接合させる溶接を、「熱伝導溶接」と称する場合がある。デフォーカスされたレーザ光Lを照射することで照射面積が大きくなるが、レーザ光Lの焦点位置における照射面積に対する第1部材11における照射部位の照射面積は、4倍~16倍であることが好ましい。

【0010】
図2は、第1の比較例に係る溶接方法の一例を示す図である。
図2(a)に示すように、第1部材11と第2部材12とが重なっている部位における第1部材11に対して、フォーカスされたレーザ光Lを照射する方法を、第1の比較例に係る溶接方法とする。第1の比較例に係る溶接方法においては、第1の実施形態に係る溶接方法であるデフォーカスされたレーザ光Lを照射する場合に比べて、レーザ出力P及びレーザヘッド151の移動速度Vを同じにしたとしても、単位面積あたりのエネルギー密度が高くなる。そして、フォーカスされたレーザ光Lが照射された、第1部材11の表面にくぼみが形成される。そして、図2(b)に示すように、このくぼみが深くなって、第1部材11及び第2部材12にキーホール25が形成される。以下、フォーカスされたレーザ光Lを照射する溶接を、「キーホール溶接」と称する場合がある。

【0011】
第1の実施形態に係る溶接方法(熱伝導溶接)によれば、第1の比較例に係る溶接方法(キーホール溶接)に比べて、レーザ光Lが照射される第1部材11の表面111に形成される凹凸が抑制されるので、溶接部20の外観の美しさを向上させることができる。
また、第1の比較例に係る溶接方法だと、例えば、第1部材11がアルミニウムである場合には、鉄に比べて熱伝導率が高いことや光吸収率が低いことに起因して、レーザ光L照射時に溶融した金属が飛散したり、接合される第1部材11及び第2部材12の中に空洞が発生したりする溶接欠陥が発生し易くなる。特に、第1部材11が、厚さが2mm以下の平板状の部材である場合には、第1の比較例に係る溶接方法だと、レーザ光Lが第1部材11を貫通して第2部材12に到達し易くなり、溶接欠陥が発生し易くなる。これに対して、第1の実施形態に係る溶接方法によれば、第1の比較例に係る溶接方法に比べて、単位面積あたりのエネルギー密度が低いので、溶接欠陥が発生し難くなり、溶接品質を高めることができる。

【0012】
また、第1部材11に加えて第2部材12の厚さが2mm以下の平板状の部材である場合には、第1の比較例に係る溶接方法だと、キーホール25が第1部材11及び第2部材12を貫通し易くなり、第2部材12における第1部材11とは反対側の面(以下、「裏面」と称する場合がある。)に凹凸が形成され易くなる。これに対して、第1の実施形態に係る溶接方法によれば、第1の比較例に係る溶接方法に比べて、第2部材12がゆっくりと溶融するので、たとえ第2部材12の厚さが2mm以下であったとしても、キーホール25が形成され難くなる。それゆえ、第1の実施形態に係る溶接方法によれば、溶接欠陥が発生し難くなり、溶接品質を高めることができる。また、裏面に凹凸が形成されることが抑制される。

【0013】
また、第1の実施形態に係る溶接方法は、第1部材11と第2部材12との材質が異なる場合に、第2部材12の融点が、第1部材11の融点よりも低い場合に用いると良い。第2部材12の融点が第1部材11の融点よりも低いと、第1部材11の熱を第2部材12に伝導させることで第2部材12の溶融を図ったとしても、第2部材12が溶融し易くなる。それゆえ、第1の実施形態に係る溶接方法を用いて第1部材11と第2部材12とを接合し易くなる。

【0014】
図3は、第1の実施形態に係る溶接方法の変形例の一例を示す図である。
熱伝導溶接を用いる場合であって、第1部材11と第2部材12との材質が異なり、第2部材12の融点が第1部材11の融点よりも高い場合には、図3に示すように、第1部材11と第2部材12との間に、第1部材11の融点よりも低い融点の材質の中間部材13を配置すると良い。

【0015】
例えば、第1部材11はアルミニウム材料(融点は480℃~660℃)であり、第2部材12は銅(融点は1085℃)であることを例示することができる。このように、第2部材12の融点が第1部材11の融点よりも高い場合には、第1部材11の熱を第2部材12に伝導させることで第2部材12の溶融を図ったとしても第2部材12が溶融し難い。かかる場合には、第1部材11と第2部材12との間に、第1部材11の融点よりも低い融点の材料の中間部材13を配置することで、第1部材11の熱を中間部材13に伝導させて中間部材13を溶融させ、その熱で第2部材12を溶融させることが可能となる。第1部材11がアルミニウム材料で、第2部材12が銅である場合には、中間部材13の材質は、はんだであることを例示することができる。また、中間部材13の中にフラックスが含まれていると良い。例えば、第1部材11と第2部材12との間に、フラックス入りはんだシートを配置すると良い。
このように、アルミニウム材料の第1部材11と銅の第2部材12との間に中間部材13を配置して第1部材11に対してデフォーカスされたレーザ光Lを照射することで、アルミニウム材料の第1部材11と銅の第2部材12とを接合させることができる。

【0016】
ただし、第1部材11と第2部材12との間に中間部材13を配置するのは、第1部材11の融点と第2部材12の融点との差が予め定められた温度以上である場合に限っても良い。予め定められた温度は、300℃であることを例示することができる。第1部材11の融点と第2部材12の融点との差が300℃未満であれば、第1部材11の熱を第2部材12に伝導させることで第2部材12の溶融を図ったとしても、第1部材11と第2部材12とが接合するのに十分に第2部材12が溶融し易くなるからである。

【0017】
なお、第1部材11と第2部材12との材質が異なり、第2部材12の融点が第1部材11の融点よりも高い場合において、中間部材13を配置する代わりに、第2部材12として、第1部材11と対向する面にメッキ処理が施された部材を用いても良い。メッキ処理は、第1部材11の融点よりも融点が低い材質の金属膜が析出された処理であることを例示することができる。

【0018】
例えば第1部材11がアルミニウム材料であり、第2部材12が銅である場合に、メッキ処理は亜鉛メッキ処理であることを例示することができる。これにより、アルミニウム材料の第1部材11と銅の第2部材12との重ね合わせ部における第1部材11に対してデフォーカスされたレーザ光Lを照射することで、アルミニウム材料の第1部材11と銅の第2部材12とを接合させることができる。

【0019】
次に、第1部材11における照射部位に対する焦点位置のオフセット距離D(図1参照)及びレーザ出力Pについて説明する。
図4は、レーザ出力P及びオフセット距離Dと、第1部材11と第2部材12とを接合可能であるか否かとの関係の実験結果の一例を示す図である。
図5は、オフセット距離Dとレーザ出力Pとを変更した場合のエネルギー密度の一例を示す図である。
図6は、レーザ出力Pと、ビード幅B及び溶接深さFとの関係の一例を示す図である。

【0020】
図4に結果を示した実験においては、レーザ光Lの焦点位置(図1参照)におけるスポット径を50(μm)、レーザヘッド151の移動速度Vを20(mm/s)の一定とした。そして、レーザ出力Pを、800~2000(W)の間で200(W)ずつ変更した。また、オフセット距離Dを、0.5~5.0(mm)の間で0.5(mm)ずつ変更した。また、材質がアルミニウムのA3003であって、厚さ2mmの板材に対してレーザ光Lを照射した。
オフセット距離Dが小さいと、第1部材11及び第2部材12にキーホール25が形成されるキーホール溶接になり易くなる。他方、オフセット距離Dが大きいと、溶融深さが小さくなり、第1部材11の表面だけが溶融し、線を描く程度のマーキングレベルの溶接になり易くなる。
移動速度Vが同じである場合には、キーホール溶接になるオフセット距離Dであるか否かは、レーザ出力Pに依存する。オフセット距離Dが大きくてもレーザ出力Pが大きければキーホール溶接になり易くなる。

【0021】
その結果、レーザ出力Pが2000(W)である場合には、オフセット距離Dが0.5~3.0(mm)の間でキーホール溶接となり、オフセット距離Dが4.0~5.0(mm)の間では熱伝導溶接となった。また、オフセット距離Dが3.5(mm)のときには、複数回行った内の半分くらいは熱伝導溶接となったが、キーホール溶接となったものもあった。

【0022】
レーザ出力Pが1800(W)である場合には、オフセット距離Dが0.5~2.5(mm)の間でキーホール溶接となり、オフセット距離Dが3.5~5.0(mm)の間では熱伝導溶接となった。また、オフセット距離Dが3.0(mm)のときには、複数回行った内の半分くらいは熱伝導溶接となったが、キーホール溶接となったものもあった。

【0023】
レーザ出力Pが1600(W)である場合には、オフセット距離Dが0.5~2.0(mm)の間でキーホール溶接となり、オフセット距離Dが3.0~4.5(mm)の間では熱伝導溶接となった。また、オフセット距離Dが5.0(mm)のときには、溶融深さが小さくなり、第1部材11の表面だけが溶融した。また、オフセット距離Dが2.5(mm)のときには、複数回行った内の半分くらいは熱伝導溶接となったが、キーホール溶接となったものもあった。

【0024】
レーザ出力Pが1400(W)である場合には、オフセット距離Dが0.5~1.5(mm)の間でキーホール溶接となり、オフセット距離Dが2.5~3.5(mm)の間では熱伝導溶接となった。また、オフセット距離Dが4.0(mm)以上では、溶融深さが小さくなり、第1部材11の表面だけが溶融した。また、オフセット距離Dが2.0(mm)のときには、複数回行った内の半分くらいは熱伝導溶接となったが、キーホール溶接となったものもあった。

【0025】
レーザ出力Pが1200(W)である場合には、オフセット距離Dが0.5~1.5(mm)の間でキーホール溶接となり、オフセット距離Dが2.5~3.5(mm)の間では熱伝導溶接となった。また、オフセット距離Dが4.0(mm)以上では、溶融深さが小さくなり、第1部材11の表面だけが溶融した。また、オフセット距離Dが2.0(mm)のときには、複数回行った内の半分くらいは熱伝導溶接となったが、キーホール溶接となったものもあった。

【0026】
レーザ出力Pが1000(W)である場合には、オフセット距離Dが0.5~1.0(mm)の間でキーホール溶接となり、オフセット距離Dが2.0~3.0(mm)の間では熱伝導溶接となった。また、オフセット距離Dが3.5(mm)以上では、溶融深さが小さくなり、第1部材11の表面だけが溶融した。また、オフセット距離Dが1.5(mm)のときには、複数回行った内の半分くらいは熱伝導溶接となったが、キーホール溶接となったものもあった。

【0027】
レーザ出力Pが800(W)である場合には、オフセット距離Dが0.5(mm)でキーホール溶接となり、オフセット距離Dが1.5~2.5(mm)の間では熱伝導溶接となった。また、オフセット距離Dが3.0(mm)以上では、溶融深さが小さくなり、第1部材11の表面だけが溶融した。また、オフセット距離Dが1.0(mm)のときには、複数回行った内の半分くらいは熱伝導溶接となったが、キーホール溶接となったものもあった。

【0028】
ここで、単位面積あたりのエネルギー密度は、以下の式(1)により算出される。
単位面積あたりのエネルギー密度(J/mm2)=レーザ出力P(J/s)÷移動速度V(mm/s)÷照射径(mm)・・・(1)
この式(1)に基づいて、レーザ光Lの焦点位置におけるスポット径を50(μm)、移動速度Vを20(mm/s)の一定とし、オフセット距離Dとレーザ出力Pとを変更した場合の単位面積あたりのエネルギー密度を算出した値は、図5に示すようになる。

【0029】
図4の実験結果と、図5の算出値とにより、第1の実施形態に係る溶接方法においては、単位面積あたりのエネルギー密度(J/mm2)が、1911(J/mm2)~3345(J/mm2)となるように、レーザ出力P、移動速度V、オフセット距離Dを設定すると良い。より好ましくは、単位面積あたりのエネルギー密度(J/mm2)が、2350(J/mm2)~3060(J/mm2)となるように、レーザ出力P、移動速度V、オフセット距離Dを設定すると良い。

【0030】
図6は、レーザ出力Pと、ビード幅B(μm)及び溶接深さF(μm)との関係の一例を示す図である。図6は、レーザ光Lの焦点位置におけるスポット径を50(μm)、移動速度Vを20(mm/s)の一定とし、レーザ出力P及びオフセット距離Dを変更した場合の、溶融部の幅であるビード幅B(図1参照)と、溶融部の深さである溶接深さF(図1参照)とを示す図である。
例えば、レーザ出力Pが800(W)、オフセット距離Dが1.5(mm)である場合に、ビード幅Bは533(μm)、溶接深さFは167(μm)であった。レーザ出力Pが1200(W)、オフセット距離Dが2.5(mm)である場合に、ビード幅Bは858(μm)、溶接深さFは298(μm)であった。レーザ出力Pが1600(W)、オフセット距離Dが3.0(mm)である場合に、ビード幅Bは1216(μm)、溶接深さFは459(μm)であった。レーザ出力Pが2000(W)、オフセット距離Dが4.0(mm)である場合に、ビード幅Bは1652(μm)、溶接深さFは721(μm)であった。

【0031】
このことより、スポット径が50(μm)、移動速度Vが20(mm/s)である場合には、例えば、第1部材11の厚みが0.3(mm)であるときには、レーザ出力Pが1200(W)より大きくなければ、溶融部が第1部材11を貫通せず、第2部材12に到達しない。そして、レーザ出力Pに応じて、熱伝導溶接可能なオフセット距離Dが定まる。それゆえ、例えば、第1部材11の厚みが0.3(mm)であるときのレーザ出力Pを1600(W)とした場合には、図4に示すように、オフセット距離Dを、3.0~4.5(mm)の間に設定すると良い。

【0032】
また、スポット径が50(μm)、移動速度Vが20(mm/s)、第1部材11の厚みが0.3(mm)である場合に、第2部材12の厚みが0.3(mm)であるときには、レーザ出力Pが1800(W)より小さくなければ、溶融部が第2部材12を貫通してしまうおそれがある。

【0033】
上述したように、第1の実施形態に係る溶接方法において、第1部材11と第2部材12とを接合する際には、第1部材11及び第2部材12の材質や厚みに応じて、溶融部が第1部材11を貫通するとともに第2部材12を貫通しないように、単位面積あたりのエネルギー密度を設定すると良い。そして、設定した単位面積あたりのエネルギー密度に対応するレーザ出力Pに応じてオフセット距離Dを設定すると良い。

【0034】
図7は、第1の実施形態に係る溶接方法を用いて製造した半導体モジュールユニット100の一例を示す図である。
半導体モジュールユニット100は、半導体モジュール50と、ヒートシンク60とを備えている。
半導体モジュール50は、絶縁基板51と、絶縁基板51上に設けられた配線層52と、はんだ層53を介して配線層52に装着された半導体素子54とを有している。また、半導体モジュール50は、絶縁基板51からの熱をヒートシンク60に伝達し、熱を効率よく速やかに放散させるヒートスプレッダ55を有している。ヒートスプレッダ55は、材質が銅の平板状の部材であることを例示することができる。

【0035】
ヒートシンク60は、平板状の平板状部61と、平板状部61から板面に直交する方向に突出した複数の柱状のフィン62とを有している。
フィン62は、平板状部61からの突出方向が柱方向となる柱状であることを例示することができる。そして、フィン62における突出方向に見た場合の形状(以下、「断面形状」と称する場合がある。)は、円や楕円であることを例示することができる。また、断面形状は、正方形、長方形、ひし形等の四角形であることを例示することができる。また、フィン62は、平板状であっても良い。平板状である場合には、断面形状が矩形の棒状であっても良いし、一部に傾斜した部位を有する波状であっても良い。

【0036】
ヒートシンク60は、鍛造にて成形されることを例示することができる。また、ヒートシンク60の材質は、A1100等の純アルミニウムのA1000系であることを例示することができる。

【0037】
半導体モジュール50のヒートスプレッダ55の上に、フラックス入りはんだシート(不図示)を配置し、はんだシートの上に、フィン62が平板状部61に対して半導体モジュール50とは反対側となるようにヒートシンク60を配置する。そして、ヒートシンク60の平板状部61に対して、レーザ光Lをデフォーカスさせて照射し、ヒートシンク60の溶融部とヒートスプレッダ55の溶融部とで溶接部70を形成させて接合することで、半導体モジュール50とヒートシンク60とを接合する。

【0038】
つまり、半導体モジュールユニット100は、材質が異なる2つの部材の重ね合わせ部にレーザ光が照射されることで接合された構造物の一例である。そして、半導体モジュールユニット100は、2つの部材の内の一方の部材の一例としてのヒートシンク60に対してレーザ光Lをデフォーカスさせて照射し、ヒートシンク60の熱を2つの部材の内の他方の部材の一例としての半導体モジュール50のヒートスプレッダ55に伝導させることにより、ヒートスプレッダ55を溶融させて、ヒートシンク60とヒートスプレッダ55とが接合している。

【0039】
以上のように構成された半導体モジュールユニット100においては、半導体モジュール50のヒートスプレッダ55とヒートシンク60とが溶接部70を形成して接合しているので、例えば熱伝導グリスを介して半導体モジュール50の熱がヒートシンク60に伝わるのと比べると、半導体モジュール50の熱がヒートシンク60に伝わり易い。その結果、半導体モジュールユニット100は、半導体モジュール50を冷却する性能が高いとともに、熱伝導グリスを必要としないので低廉である。また、ヒートスプレッダ55とヒートシンク60とに形成された溶接部70には溶接欠陥が発生し難いので、半導体モジュールユニット100は、例えば第1の比較例に係る溶接方法にて接合された場合と比較して溶接品質が高くなる。また、例えば半導体モジュール50のヒートスプレッダ55とヒートシンク60とをろう付けやはんだ付けにて接合するのと比べると、第1の実施形態に係る溶接方法を用いて接合する方が容易であり、製造コストを低減することができる。

【0040】
＜第2の実施形態＞
図8は、第2の実施形態に係る溶接方法の一例を示す図である。
第2の実施形態に係る溶接方法は、材質が異なる2つの部材の突き合わせ部にレーザ光Lを照射することで当該2つの部材を接合する接合方法である。より具体的には、図8に示すように、第1部材31と第2部材32とを突き合わせ、第1部材31と第2部材32との突き合わせ部に対してレーザ装置150のレーザヘッド151からレーザ光Lをデフォーカスさせて照射し、2つの部材の内の融点が低い方の部材を溶融させて、当該2つの部材を接合させる方法である。

【0041】
デフォーカスされたレーザ光Lが第1部材31及び第2部材32に照射されると、融点が低い方の第1部材31が先に溶融して発生した熱が第2部材32に伝導する。第2部材32においては、デフォーカスされたレーザ光Lが照射されることと、第1部材31から熱が伝わってくることで、溶融する。そして、これら第1部材31の溶融部と第2部材32の溶融部とで溶接部35が形成される。

【0042】
図9は、第2の比較例に係る溶接方法の一例を示す図である。
第1部材31と第2部材32との突き合わせ部に対して、フォーカスされたレーザ光Lを照射する方法を、第2の比較例に係る溶接方法とする。第2の比較例に係る溶接方法においては、第2の実施形態に係る溶接方法であるデフォーカスされたレーザ光Lを照射する場合に比べて、レーザ出力P及びレーザヘッド151の移動速度Vを同じにしたとしても、単位面積あたりのエネルギー密度が高くなる。それゆえ、融点が低い方の第1部材31の溶融が、融点が高い方の第2部材32の溶融よりも早過ぎて、第2部材32が溶融する前に第1部材31が溶け落ち、第1部材31と第2部材32とが接合しないおそれがある。特に、フォーカスされたレーザ光Lの照射位置が第1部材31の方へずれた場合には、第1部材31と第2部材32とが接合しないおそれがある。

【0043】
これに対して、第2の実施形態に係る溶接方法によれば、第2の比較例に係る溶接方法に比べて、単位面積あたりのエネルギー密度が低いので、接合し易くなる。また、第1部材31がアルミニウム材料である場合には、第2の比較例に係る溶接方法だと、レーザ光L照射時に溶融した金属が飛散したり第1部材31の中に空洞が発生したりする溶接欠陥が発生し易くなるが、第2の実施形態に係る溶接方法によれば、溶接欠陥が発生し難くなり、溶接品質を高めることができる。

【0044】
図10は、第2の実施形態に係る溶接方法の変形例の一例を示す図である。
第1部材31と第2部材32との突き合わせ部に対してレーザ光Lをデフォーカスさせて照射する場合であって、第1部材31と第2部材32との材質が異なり、第2部材32の融点が第1部材31の融点よりも高い場合には、図10に示すように、第1部材31と第2部材32との間に、第1部材31の融点よりも低い融点の材質の中間部材33を介在させても良い。そして、レーザ光Lをデフォーカスさせて、第1部材31、中間部材33及び第2部材32に対して照射し、中間部材33を溶融させて第1部材31と第2部材32とを接合させても良い。

【0045】
例えば、第1部材31はアルミニウム材料(融点は480℃~660℃)であり、第2部材32は銅(融点は1085℃)であることを例示することができる。このように、第2部材32の融点が第1部材31の融点よりも高い場合には、第1部材31の熱を第2部材32に伝導させることで第2部材32の溶融の促進を図ったとしても第2部材32が溶融し難い。かかる場合には、第1部材31と第2部材32との間に、第1部材31の融点よりも低い融点の材料の中間部材33を配置することで、第1部材31の熱を中間部材33に伝導させて中間部材33を溶融させ、その熱で第2部材32を溶融させることが可能となる。第1部材31がアルミニウム材料で、第2部材32が銅である場合には、中間部材33の材質は、はんだであることを例示することができる。また、中間部材33の中にフラックスが含まれていると良い。例えば、第1部材31と第2部材32との間に、フラックス入りはんだシートを配置すると良い。
このように、アルミニウム材料の第1部材31と銅の第2部材32との間に中間部材33を配置して第1部材31及び第2部材32の突き合わせ部位に対してデフォーカスされたレーザ光Lを照射することで、アルミニウム材料の第1部材31と銅の第2部材32とを接合させることができる。

【0046】
ただし、第1部材31と第2部材32との間に中間部材33を配置するのは、第1部材31の融点と第2部材32の融点との差が予め定められた温度以上である場合に限っても良い。予め定められた温度は、300℃であることを例示することができる。第1部材31の融点と第2部材32の融点との差が300℃未満であれば、第1部材31の熱を第2部材32に伝導させることで第2部材32の溶融の促進を図ったとしても、第1部材31と第2部材32とが接合するのに十分に第2部材32が溶融し易くなるからである。

【0047】
なお、第1部材31と第2部材32との材質が異なり、第2部材32の融点が第1部材31の融点よりも高い場合において、中間部材33を配置する代わりに、第2部材32として、第1部材31と対向する面にメッキ処理が施された部材を用いても良い。メッキ処理は、第1部材31の融点よりも融点が低い材質の金属膜が析出された処理であることを例示することができる。

【0048】
例えば第1部材31がアルミニウム材料であり、第2部材32が銅である場合に、メッキ処理は亜鉛メッキ処理であることを例示することができる。これにより、アルミニウム材料の第1部材31と銅の第2部材32との突き合わせ部に対してデフォーカスされたレーザ光Lを照射することで、アルミニウム材料の第1部材31と銅の第2部材32とを接合させることができる。

【0049】
11, 31…第1部材、12, 32…第2部材、13, 33…中間部材、20, 35, 70…溶接部、25…キーホール、50…半導体モジュール、51…絶縁基板、52…配線層、53…はんだ層、54…半導体素子、55…ヒートスプレッダ、60…ヒートシンク、61…平板状部、62…フィン、150…レーザ装置、151…レーザヘッド、L…レーザ光

Tel : 02-726-1100 / 1105
