Repository: thiefromio-debug/abstract

File: extracted_data/2725040000516.txt
=== PATENT SKEY: 2725040000516 ===
=== SOURCE URL: http://newsd.wips.co.kr/wipslink/api/djpdshtm.wips?skey=2725040000516 ===

=== DETAILED DESCRIPTION ===

【技術分野】
【0001】
本開示は、レーザー溶接方法に関する。

【背景技術】
【0002】
亜鉛メッキ鋼板は母材金属板である鋼板の表面に防錆用の亜鉛メッキを施した鋼板材であり、例えば自動車の車体の構造材等として多用されている。従来、特許文献1に記載されるように、2枚の亜鉛メッキ鋼板を重ね合わせて、その重ね合わせ部分にレーザー光を照射して、鋼板材を溶融、結合させるレーザー溶接方法が知られている。
【0003】
上記レーザー溶接を行う際、亜鉛の沸点(約900℃)が鋼板(鉄)の融点(約1500℃)より低いことに起因して、溶接欠陥が発生することが知られている。つまり、レーザー光を重ね合わせ部分に照射することにより、鋼板が溶融するが、この時、重ね面の亜鉛がガス化する。そして、亜鉛ガスは溶融した鋼板内を通って外に抜けようとする。その結果、溶融した鋼板の一部が吹き飛ばされたり、一部の亜鉛ガスが鋼板内部に残り、ブローホールと呼ばれる気孔を形成して、溶接強度を劣化させたり、外観が悪くなる。
【0004】
このような溶接不良を防止するために、特許文献1に記載のレーザー溶接方法では、レーザー光の焦点位置を意図的に亜鉛メッキ鋼板の表面からずらして照射するようにしている。レーザー光の焦点位置をずらすことにより、母材金属を溶融して形成される溶融池の面積が大きくなり、溶融池を通してメッキ金属ガスを低い圧力で安定して外部に逃すことができる。
【0005】
【特許文献1】特開2011-115836号公報

【発明が解決しようとする課題】
【0006】
しかし、上記方法では、レーザーの焦点位置を金属板表面から上方または下方にずらすという煩雑な調整作業が必要であった。煩雑な作業を要することなく、亜鉛等のメッキ金属の蒸気の吹き出しによる溶接不良を低減する技術が望まれる。

【課題を解決するための手段】
【0007】
本開示は、以下の形態として実現することが可能である。
[形態1]母材金属板よりも低い融点の金属でメッキされた複数の金属メッキ板を重ね合わせて溶接するレーザー溶接方法であって、前記複数の金属メッキ板を重ね合わせる重ね合わせ工程と、前記重ね合わせ工程において重ね合わされた最上層の前記金属メッキ板の表面の溶接領域にメッキ除去用のレーザー光を照射し、前記メッキ除去用のレーザー光を最下層の前記金属メッキ板に到達させて、重ね合わされた前記金属メッキ板の間のメッキ層を蒸発させるメッキ層蒸発工程と、前記メッキ層蒸発工程の後に、前記溶接領域に、前記メッキ除去用のレーザー光よりも集光径の大きい本溶接用のレーザー光を照射し、前記母材金属板を溶融して前記複数の金属メッキ板を接合する接合工程と、を有し、前記メッキ層蒸発工程において、前記溶接領域よりも小さい領域の溶融池を順次前記溶接領域内に形成するように、前記メッキ除去用のレーザー光を前記溶接領域に対して複数回照射する、レーザー溶接方法。
【0008】
(1)本開示の一形態によれば、レーザー溶接方法が提供される。このレーザー溶接方法は、母材金属板よりも低い融点の金属でメッキされた複数の金属メッキ板を重ね合わせて溶接するレーザー溶接方法であって、前記複数の金属メッキ板を重ね合わせる重ね合わせ工程と、前記重ね合わせ工程において重ね合わされた最上層の前記金属メッキ板の表面の溶接領域にメッキ除去用のレーザー光を照射し、前記メッキ除去用のレーザー光を最下層の前記金属メッキ板に到達させて、重ね合わされた前記金属メッキ板の間のメッキ層を蒸発させるメッキ層蒸発工程と、前記メッキ層蒸発工程の後に、前記溶接領域に、前記メッキ除去用のレーザー光よりも集光径の大きい本溶接用のレーザー光を照射し、前記母材金属板を溶融して前記複数の金属メッキ板を接合する接合工程と、を有する。
この形態のレーザー溶接方法によれば、メッキ層蒸発工程において、最上層の金属メッキ板の表面の溶接領域にメッキ除去用のレーザー光が照射され、各金属メッキ板間のメッキ層が蒸発して除去される。その後、接合工程において、溶接領域に、メッキ除去用のレーザー光よりも集光径の大きい本溶接用のレーザー光が照射され、各金属メッキ板が接合される。このように、本溶接としての接合工程が行われる際には、溶融領域に対応する部位における各金属メッキ板間のメッキ層が除去されている。このため、例えば、レーザー光の焦点位置を鋼板の表面から意図的にずらすような煩雑な調整作業を要することなく、接合工程において、メッキ金属の蒸気の吹き出しによる溶接不良を低減することができ、溶接品質を向上させることができる。
(2)上記形態のレーザー溶接方法において、前記メッキ層蒸発工程において、前記溶接領域よりも小さい領域の溶融池を順次前記溶接領域内に形成するように、前記メッキ除去用のレーザー光を前記溶接領域に対して複数回照射してもよい。この形態のレーザー溶接方法によれば、メッキ層蒸発工程において、溶接領域よりも小さい領域の溶融池を順次溶接領域内に形成するように、メッキ除去用のレーザー光が溶接領域に対して複数回照射される。このため、メッキ金属の蒸気の吹き出しによる大きな気孔が生じることを好適に回避できる。
(3)上記形態のレーザー溶接方法において、前記メッキ層蒸発工程において、前記メッキ除去用のレーザー光が照射されることにより前記溶接領域に順次形成される前記溶融池は、連続する照射においては前記溶融池同士が互いに離間していてもよい。この形態のレーザー溶接方法によれば、メッキ層蒸発工程において、連続する照射においては溶融池同士が離間している。このため、溶融状態の溶融池が合体して大きな溶接池を形成することがなく、メッキ金属の蒸気の吹き出しによる大きな気孔が生じることを好適に回避できる。
(4)上記形態のレーザー溶接方法において、前記溶接領域は円形状であり、前記メッキ除去用のレーザー光の1回の照射により形成される前記溶融池は、前記溶接領域より小さい円形状であり、前記溶融池の径は、前記溶接領域の径の3分の1以下かつ4分の1より大きくてもよい。
一般に、溶接領域に対して溶融池の径が小さければ、溶接不良の発生をより抑えることができるが、溶接サイクルタイムは長くなる。上記形態のレーザー溶接方法によれば、溶融池の径は、溶接領域の径の3分の1以下かつ4分の1より大きい。溶融池の径をこのように適度に設定することにより、溶接不良を抑制できるとともに、溶接サイクルタイムが著しく長くなることを抑制できる。
(5)上記形態のレーザー溶接方法において、前記母材金属板は鋼板であり、前記メッキ層の金属は亜鉛であってもよい。この形態のレーザー溶接方法によれば、亜鉛メッキ鋼板のレーザー溶接による接合において、メッキ層を形成する亜鉛を好適に除去でき、溶接品質を向上させることができる。
【図面の簡単な説明】
【0009】
【図1】本開示の第1実施形態のレーザー溶接方法において用いるレーザー溶接装置の概略構成を示す図である。
【図2】本開示の第1実施形態のレーザー溶接方法の各工程を示すフローチャートである。
【図3】レーザー溶接方法の工程を説明するための断面模式図である。
【図4】メッキ層蒸発工程を説明するための平面模式図である。
【図5】レーザー溶接方法の工程を説明するための断面模式図である。
【図6】接合工程を説明するための平面模式図である。
【図7】亜鉛メッキ鋼板の亜鉛除去の状態について説明する図である。
【図8】亜鉛メッキ鋼板の亜鉛除去の状態について説明する図である。
【図9】溶融池の径の、溶接領域の径に対する比率を変えたときの、溶接不良の発生率およびサイクルタイムをグラフに示す図である。
【図10】本開示の第1実施形態のレーザー溶接方法におけるメッキ層蒸発工程を説明するための平面模式図である。
【0010】
A.第1実施形態:
A1.レーザー溶接装置100の構成:
本開示の第1実施形態のレーザー溶接方法について、図1~図9を参照しつつ説明する。まず、第1実施形態のレーザー溶接方法において用いるレーザー溶接装置100の構成について説明する。図1は、本開示の第1実施形態のレーザー溶接方法において用いるレーザー溶接装置100の概略構成を示す図である。
【0011】
レーザー溶接装置100は、図1に示すように、レーザー発振器10と、ガルバノスキャナ20とを備える。レーザー発振器10は、光ファイバコネクタ11によりガルバノスキャナ20と接続されている。ガルバノスキャナ20の内部には、コリメートレンズ30が配置されている。ガルバノスキャナ20は、第1の反射ミラー21、回折光学素子(DOE)22、Zレンズ23、Zレンズ駆動ユニット24、第2の反射ミラー25、集光レンズ26、ガルバノスキャナユニット27、保護ガラス28、およびガルバノスキャナドライバ29を備える。また、ガルバノスキャナ20には、ダイクロミラー40と共に、戻り光検出装置50が装着されている。
【0012】
レーザー発振器10よりレーザー光が出射されると、レーザー光は、光ファイバコネクタ11を介してガルバノスキャナ20の内部に進入する。そして、レーザー光は、コリメートレンズ30により、平行状態に調整される。その後、レーザー光は、ダイクロミラー40および第1の反射ミラー21により反射され、DOE22に至る。
【0013】
DOE22は、レーザー光の照射パターンを調整することができる。具体的には、DOE22は、入射したレーザー光を、その入射したときとは異なるパワー密度分布形状を持つレーザー光として放射することができる。また、DOE22はスライド部に取り付けられており、スライド移動可能に構成されている。
【0014】
DOE22により調整されたレーザー光は、Zレンズ23に到達する。Zレンズ23は、レーザー光の焦点ずれを補正するために使用されるものである。Zレンズ23は、Zレンズ駆動ユニット24により駆動されることによって移動可能に構成されている。
【0015】
その後、レーザー光は、第2の反射ミラー25により反射され、集光レンズ26を介してガルバノスキャナユニット27に入射し、保護ガラス28を介して、ワーク200の表面に出射される。
【0016】
また、ガルバノスキャナドライバ29は、レーザー発振器10、Zレンズ駆動ユニット24、およびガルバノスキャナユニット27に接続されており、内蔵されたプログラムにより、これらを制御可能に構成されている。よって、ガルバノスキャナドライバ29により、レーザー光の出力、照射位置、集光径等を制御することができる。このように制御が可能であることから、レーザー溶接装置100は、自動プログラム運転が可能に構成されている。
【0017】
戻り光検出装置50は、レーザー照射時に金属が溶融した際に、加工点Iが1000℃を超えるような高温になることで加工点Iから発生し、戻ってくる光(以下、「戻り光」という)を検出する。戻り光は、図1において破線RLで示すように、第2の反射ミラー25, 第1の反射ミラー21, ダイクロミラー40等を適宜通過して、戻り光検出装置50に入射する。戻り光検出装置50は、予めレーザー光の種類等に基づいて選定された所定の周波数帯(例えば800nm~1000nmなど)の光を検出し、光の強さを電圧値に変換する。戻り光検出装置50は、時間経過における電圧値の変化を、光の強度の波形として取得することができる。
【0018】
以上説明したレーザー溶接装置100の構成は、あくまで一例であり、レーザー溶接装置100は、以下説明する本実施形態に係るレーザー溶接方法を実施できるものである限り、他の構成を有していてもよい。
【0019】
A2.レーザー溶接方法:
次に、上記レーザー溶接装置100を用いた、本開示の第1実施形態のレーザー溶接方法について説明する。第1実施形態では、複数の金属板として、3枚の亜鉛メッキ鋼板をレーザー溶接する。図2は、本開示の第1実施形態のレーザー溶接方法の各工程を示すフローチャートである。図2に示すように、レーザー溶接方法は、重ね合わせ工程(S101)と、メッキ層蒸発工程(S102)と、接合工程(S103)とを備え、これらの各工程(S101, S102, S103)が順に実施される。
【0020】
図3は、レーザー溶接方法の工程を説明するための断面模式図であり、重ね合わせ工程(S101)と、メッキ層蒸発工程(S102)とを説明する図である。図3に示すように、第1実施形態のレーザー溶接方法では、複数の金属板として、3枚の亜鉛メッキ鋼板61, 62, 63を用い、これらの各亜鉛メッキ鋼板61, 62, 63をレーザー溶接により接合する。
【0021】
重ね合わせ工程(S101)では、3枚の亜鉛メッキ鋼板61, 62, 63を重ね合わせる。このとき、各亜鉛メッキ鋼板61, 62, 63を、上下方向から図示しない固定治具で押さえて、亜鉛メッキ鋼板61, 62, 63同士の隙間が無い密着状態とし、レーザー溶接装置100が備える図示しない加工テーブル上に載置する。加工テーブル上に載置された状態では、上から順に、最上層亜鉛メッキ鋼板61, 中間亜鉛メッキ鋼板62, 最下層亜鉛メッキ鋼板63となっている。各亜鉛メッキ鋼板61, 62, 63は、母材金属板としての鋼板64の表裏表面に、鋼板64より低い融点の亜鉛によりメッキ処理されたメッキ層65を有している。
【0022】
図3に示すように、メッキ層蒸発工程(S102)では、最上層亜鉛メッキ鋼板61の表面の溶接領域W1に、メッキ除去用のレーザー光R1(以下、単に「メッキ除去レーザー光R1」ともいう)をスポット照射し、メッキ除去レーザー光R1を最下層亜鉛メッキ鋼板63に到達させて、メッキ層65を蒸発させる。図3において、メッキ除去レーザー光R1が通過する部分をクロスハッチにて図示している。
【0023】
図4は、メッキ層蒸発工程(S102)を説明するための平面模式図であり、最上層亜鉛メッキ鋼板61の表面の溶接領域W1を上方から見た図を示している。図4に示すように、溶接領域W1は円形状である。メッキ層蒸発工程(S102)では、溶接領域W1よりも小さい円形状の溶融池71, 72, 73, 74, 75, 76, 77, 78, 79が順次溶接領域W1内に形成されるように、メッキ除去レーザー光R1を溶接領域W1に対して複数回(本実施形態では9回)照射する。一つの溶融池71, 72, 73, 74, 75, 76, 77, 78, 79の径D1は、溶接領域W1の径D2に対して、概ね1/3以下かつ1/4より大きくなっている。
【0024】
次に、溶接領域W1におけるメッキ除去レーザー光R1の照射順番について説明する。図4において、各溶融池71, 72, 73, 74, 75, 76, 77, 78, 79の領域内に記す番号は、照射順番を意味している。ここで、各照射により形成される各溶融池71, 72, 73, 74, 75, 76, 77, 78, 79を、照射順番に対応させて、第1溶融池71、第2溶融池72、第3溶融池73、第4溶融池74、第5溶融池75、第6溶融池76、第7溶融池77、第8溶融池78、第9溶融池79とする。
【0025】
本実施形態では、メッキ除去レーザー光R1を、まず、溶接領域W1の中心位置に1回照射することで、第1溶融池71が形成される。次いで、平面視において、溶接領域W1内の第1溶融池71の外周部分を、周方向に略均等に8分割したとき、第1溶融池71に対して、左上に位置する部分に照射することで、第2溶融池72が形成される。次に、第1溶融池71に対して、右下に位置する部分に照射することで、第3溶融池73が形成される。このとき、第1溶融池71、第2溶融池72、および第3溶融池73は、互いに離間している。
【0026】
以下、同様にして、第1溶融池71に対して、右上、左下、真上、右、左、および真下、と順次照射することにより、第4溶融池74~第9溶融池79が形成される。このような照射順番とするのは、連続する照射においては、形成される溶融池が連続しないようにするためである。
【0027】
上記照射順番によってメッキ除去レーザー光R1が照射されることにより、溶接領域W1に順次形成される溶融池71, 72, 73, 74, 75, 76, 77, 78, 79は、連続する照射においては互いに離間している。より詳しく説明すると、第1溶融池71と第2溶融池72とは離間しており、第2溶融池72と第3溶融池73とは離間している。以下、同様に、第3溶融池73と第4溶融池74、第4溶融池74と第5溶融池75、第5溶融池75と第6溶融池76、第6溶融池76と第7溶融池77、第7溶融池77と第8溶融池78、第8溶融池78と第9溶融池79とは、互いに離間している。
【0028】
仮に、連続して照射される領域が近く、連続する照射のうち、始めの照射による溶融池が固まり切るまでに次の照射による溶融池ができてしまうと、隣り合う溶融池が溶融状態で連続してしまい、大きな溶融池を形成してしまう。大きな溶融池を形成してしまうと、大きな孔が空いて鉄が少なくなるため、後述する本溶接としての接合工程(S103)時に、鉄が足りなくなり、接合表面に凹部が形成されて不良が生じる。よって、本実施形態では、連続する照射により形成される溶融池が互いに離間する照射順番で照射することにより、上記のような接合表面の不良を回避するようにしている。
【0029】
上記照射順番により、9回の照射がなされると、溶接領域W1の90%程度の領域が各溶融池71, 72, 73, 74, 75, 76, 77, 78, 79によってカバーされる。このとき、溶接領域W1に対する各溶融池71, 72, 73, 74, 75, 76, 77, 78, 79の合計面積の割合である「面積充填率」は、70%以上であることが好ましい。高い面積充填率を満たすことで、溶接領域W1に対応するメッキ層65を確実蒸発させられるためである。本実施形態では、90%程度の面積充填率であり、溶接領域W1のメッキ層65を好適に除去できる。
【0030】
メッキ層蒸発工程(S102)によって、最上層亜鉛メッキ鋼板61の上面のメッキ層65、最上層亜鉛メッキ鋼板61と中間亜鉛メッキ鋼板62との間のメッキ層65、および中間亜鉛メッキ鋼板62と最下層亜鉛メッキ鋼板63との間のメッキ層65が蒸発し除去される。
【0031】
なお、図3では、メッキ除去レーザー光R1は、最下層亜鉛メッキ鋼板63を貫通しているが、最下層亜鉛メッキ鋼板63まで到達していればよく、最下層亜鉛メッキ鋼板63の下面のメッキ層65まで到達していなくてもよい。メッキ除去レーザー光R1のレーザー出力は適宜設定される。
【0032】
図5は、レーザー溶接方法の工程を説明するための断面模式図であり、接合工程(S103)を説明する図である。接合工程(S103)では、溶接領域W1に、本溶接用のレーザー光(以下、単に「本溶接レーザー光R2」ともいう)を照射し、母材金属板を溶融して各亜鉛メッキ鋼板61, 62, 63を接合する。本溶接レーザー光R2の集光径C2は、メッキ除去レーザー光R1の集光径C1よりも大きく調整される。本溶接レーザー光R2のレーザー出力は、概ねメッキ除去レーザー光R1のレーザー出力と同程度に適宜設定される。図5において、本溶接レーザー光R2が通過する部分をクロスハッチにて図示している。
【0033】
図6は、接合工程(S103)を説明するための平面模式図であり、最上層亜鉛メッキ鋼板61の表面の溶接領域W1を上方から見た図を示している。図5, 図6に示すように、本溶接レーザー光R2の集光径C2は、メッキ除去レーザー光R1の集光径C1よりも大きく、その結果、本溶接としての接合工程(S103)において形成される一つの溶融池81の径D3は、メッキ層蒸発工程(S102)において形成される各溶融池71, 72, 73, 74, 75, 76, 77, 78, 79の径D1よりも大きい。接合工程(S103)では、図6において矢印Aに示すように、本溶接レーザー光R2を、溶接領域W1の全域を網羅するように、例えば反時計回りに複数回照射する。
【0034】
この、接合工程(S103)では、上記メッキ層蒸発工程(S102)において、溶接領域W1に対応する各亜鉛メッキ鋼板61, 62, 63間のメッキ層65が除去されているため、メッキ除去レーザー光R1の集光径C1よりも大きな集光径C2により溶接しても、亜鉛ガスが発生することもなく、ブローホールと呼ばれる気孔が形成されることがない。
【0035】

[効果]

(1)上記第1実施形態のレーザー溶接方法では、メッキ層蒸発工程(S102)において、各亜鉛メッキ鋼板61, 62, 63間のメッキ層65を除去した後、接合工程(S103)において、溶接領域W1に、メッキ除去レーザー光R1よりも集光径の大きい本溶接レーザー光R2を照射し、各亜鉛メッキ鋼板61, 62, 63を接合する。
【0036】
図7は、亜鉛メッキ鋼板61, 62, 63の亜鉛除去の状態について説明する図であり、上記レーザー溶接方法におけるメッキ層蒸発工程(S102)後の、中間亜鉛メッキ鋼板62を下側から見た写真が示されている。また、図8は、亜鉛メッキ鋼板の亜鉛除去の状態について説明する図であり、上記レーザー溶接方法におけるメッキ層蒸発工程(S102)後の、最下層亜鉛メッキ鋼板63を上側から見た写真が示されている。図7、図8に示すように、溶接領域W1を照射方向に延長した領域の部位(以下、「溶融領域W1に対応する部位W2」という)では、亜鉛メッキ層65が除去された状態となっている。
【0037】
このように、本溶接としての接合工程(S103)が行われる際には、溶融領域W1に対応する部位W2における亜鉛メッキ層65が除去されている。このため、例えば、従来行われていたようなレーザー光の焦点位置を鋼板の表面から意図的に上方または下方にずらすという煩雑な調整作業を要することなく、接合工程(S103)において、メッキ金属の蒸気の吹き出しによる溶接不良を低減することができる。
【0038】
また、メッキ層蒸発工程(S102)と、本溶接としての接合工程(S103)とは、同じレーザー溶接装置100による同じ設備にて実施できる。このため、事前に亜鉛メッキ層65を除去するために、例えばプラズマジェット加熱や、レーザトーチによる溶接など、本溶接とは別な設備による工程を経る方法と比較して、設備コストや工程スペースを低減でき、生産効率を向上させることができる。
【0039】
(2)上記第1実施形態のレーザー溶接方法では、メッキ層蒸発工程(S102)において、連続して形成される溶融池が互いに離間する照射順番で、溶接領域W1よりも小さい領域の溶融池が順次溶接領域W1内に形成されるように、メッキ除去レーザー光R1を溶接領域W1に対して複数回照射する。このため、亜鉛蒸気の吹き出しによる大きな気孔が生じることを回避しつつ亜鉛メッキ層65を除去することができ、接合工程(S103)における溶接品質を向上させることができる。
【0040】
(3)また、一つの溶融池71, 72, 73, 74, 75, 76, 77, 78, 79の径D1は、溶接領域W1の径D2に対して、概ね1/3以下かつ1/4より大きくなっている。図9は、メッキ除去レーザー光R1による溶融池の径の、溶接領域W1の径に対する比率L[(溶融池71, 72, 73, 74, 75, 76, 77, 78, 79の径D1)/(溶接領域W1の径D2)]を変えたときの、溶接不良の発生率および、メッキ層蒸発工程(S102)に要する時間(サイクルタイム)をグラフに示す図である。横軸に比率Lをとり、縦軸に溶接不良の発生率および溶接サイクルタイムをとっている。図9に示すように、比率Lが小さいほど、不良率は低くなる一方、サイクルタイムは長くなる。本出願人の検討により、比率Lが1/3以下であり、かつ、1/4より大きい場合が、不良率とサイクルタイムのバランスで見たときに適切であることが分かった。
【0041】
上記第1実施形態のレーザー溶接方法では、上記比率Lは1/3以下であり、かつ、1/4より大きい値であるため、接合製品の不良率を適度に改善できると共に、サイクルタイムを不要に長くすることがなく、好適にレーザー溶接を実施できる。
【0042】
(4)また、上記第2実施形態では、溶接領域W1に対する、溶融池71, 72, 73, 74, 75, 76, 77, 78, 79の面積充填率が90%程度と高いため、より確実に亜鉛メッキ層65を除去することができ、ひいては溶接不良を改善できる。
【0043】
B.第2実施形態:
次に、本開示の第2実施形態のレーザー溶接方法について図10を参照して説明する。図10は、本開示の第1実施形態のレーザー溶接方法におけるメッキ層蒸発工程(S102)を説明するための平面模式図である。なお、上記第1実施形態と実質的に同様の構成については同一の符号を付し、説明を省略する。第2実施形態のレーザー溶接方法では、第1実施形態のレーザー溶接方法に対して、メッキ層蒸発工程(S102)において、メッキ除去レーザー光R1の照射により形成される溶融池71, 72, 73, 74, 75, 76, 77, 78, 79の大きさが異なっている。
【0044】
第1溶融池71~第5溶融池75の径は第1実施形態と同様である。第6溶融池76~第9溶融池79の径D4は、第1溶融池71~第5溶融池75の径D1よりも大きく、溶接領域W1の径D2に対して1/3より大きく1/2より小さい。なお、照射の順番は第1実施形態と同様である。
【0045】
第2実施形態のレーザー溶接方法によれば、上記第1実施形態と同様の効果を奏することができる。さらに、照射順番が後半(6~9)の溶融池75~79の径D4を、照射順番が前半(1~5)の溶融池71~75の径D1より大きくすることで、溶接領域W1に対する面積充填率を確実に上げることができる。
【0046】
なお、上記第2実施形態のように、各溶融池71, 72, 73, 74, 75, 76, 77, 78, 79の大きさは適宜変更可能である。照射の順番が連続する溶融池において、溶融池同士が重ならないように、かつ、溶接領域W1に対して十分な面積充填率となればよく、径の大きさや照射順番は適宜設定変更可能である。
【0047】
C.他の実施形態:
(C1)上記各実施形態のレーザー溶接方法では、3枚の亜鉛メッキ鋼板61, 62, 63を重ね合わせた状態でレーザー溶接を行うものとしたが、2枚または、4枚以上の複数の亜鉛メッキ鋼板を重ね合わせた状態でレーザー溶接を行う場合にも適用することができる。
【0048】
(C2)また、レーザー溶接の対象となる金属メッキ板は、亜鉛メッキ鋼板61, 62, 63に限らず、鋼板の表面に、鋼板の融点よりも低い沸点を有した金属、例えば、アルミニウム、或いは錫をメッキしてなる金属メッキ板であってもよい。また、母材金属板の材料も鉄に限定されることはなく、例えば、鉄と他の元素との合金でもよい。
【0049】
(C3)上記各実施形態のレーザー溶接方法では、溶接領域W1は円形状としたが、その他の形状であってもよい。例えば、矩形状であってもよい。また、スポット状の溶接痕を形成する点レーザー照射を行うものとしたが、線状の溶接痕を形成する線レーザー照射を行うものとしてもよい。また、線レーザー照射により、円形状の溶融池を形成してもよい。
【0050】
(C4)上記各実施形態のレーザー溶接方法では、メッキ層蒸発工程(S102)において、溶接領域W1よりも小さい円形状の溶融池71, 72, 73, 74, 75, 76, 77, 78, 79を順次形成するようにメッキ除去レーザー光R1を複数回照射するものとしたが、単数回の照射により形成してもよい。また、溶融池71, 72, 73, 74, 75, 76, 77, 78, 79は円形状でなくてもよい。
【0051】
(C5)上記各実施形態のレーザー溶接方法では、メッキ層蒸発工程(S102)において、溶接領域W1に順次形成される溶融池71, 72, 73, 74, 75, 76, 77, 78, 79は、連続する照射においては互いに離間しているものとしたが、離間していなくてもよい。一つの溶融池71, 72, 73, 74, 75, 76, 77, 78, 79が十分に小さく、連続する照射において溶融池が連続したとしても、亜鉛蒸気による溶接不良が生じない程度であればよい。
【0052】
本開示は、上記各実施形態に限られるものではなく、その趣旨を逸脱しない範囲において種々の構成で実現することができる。例えば、発明の概要の欄に記載した各形態中の技術的特徴に対応する各実施形態中の技術的特徴は、上述の課題の一部又は全部を解決するために、あるいは、上述の効果の一部又は全部を達成するために、適宜、差し替えや、組み合わせを行うことが可能である。また、その技術的特徴が本明細書中に必須なものとして説明されていなければ、適宜、削除することが可能である。
【0053】
10…レーザー発振器、11…光ファイバコネクタ、20…ガルバノスキャナ、21…第1の反射ミラー、23…Zレンズ、24…Zレンズ駆動ユニット、25…第2の反射ミラー、26…集光レンズ、27…ガルバノスキャナユニット、28…保護ガラス、29…ガルバノスキャナドライバ、30…コリメートレンズ、40…ダイクロミラー、50…光検出装置、61…最上層亜鉛メッキ鋼板、62…中間亜鉛メッキ鋼板、63…最下層亜鉛メッキ鋼板、64…鋼板、65…亜鉛メッキ層、71…第1溶融池、72…第2溶融池、73…第3溶融池、74…第4溶融池、75…第5溶融池、76…第6溶融池、77…第7溶融池、78…第8溶融池、79…第9溶融池、100…レーザー溶接装置、200…ワーク、C1…集光径、C2…集光径、I…加工点、R1…メッキ除去レーザー光、R2…本溶接レーザー光、W1…溶接領域、W2…溶接領域に対応する部位

File: extracted_data/2725040001028.txt
=== PATENT SKEY: 2725040001028 ===
=== SOURCE URL: http://newsd.wips.co.kr/wipslink/api/djpdshtm.wips?skey=2725040001028 ===

=== DETAILED DESCRIPTION ===

【技術分野】
【0001】
本発明は、溶接方法および溶接装置に関する。

【背景技術】
【0002】
鉄や銅などの金属材料からなる加工対象を溶接する手法の一つとして、レーザ溶接が知られている。レーザ溶接とは、レーザ光を加工対象の溶接部分に照射し、レーザ光のエネルギーで溶接部分を溶融させる溶接方法である。レーザ光が照射された溶接部分には、溶融池と呼ばれる溶融した金属材料の液溜りが形成され、その後、溶融池が固化することによって溶接が行われる。
【0003】
2枚の板材を重ね合わせて加工対象を構成し、溶接により板材同士を接合する、重ね合わせ溶接を行う場合がある。この場合、板材が、母材の表面にめっき層が形成されためっき板材、たとえば亜鉛めっき鋼板である場合、鋼材が溶融したときにめっき層が蒸発してガスとなる。これは、母材の融点よりもめっき層の沸点が低い場合に発生する。このように発生したガスは、溶融池を乱し、溶融池の表面の平坦性を劣化させる場合がある。このような溶融池の表面の平坦性の劣化は溶接不良の原因となる。
【0004】
上記のような溶融不良の問題を解決するために、第1のめっき鋼板に突出部を形成し、第1および第2のめっき鋼板を重ね合わせる際に、突出部の頂部を第2のめっき鋼板の表面に当接させて重ね合わせ、第1のめっき鋼板に対し突出部の頂部の反対側からレーザビームを照射して、第1および第2のめっき鋼板を溶接する技術が開示されている(例えば特許文献1参照)。
【0005】
【特許文献1】特開平07-155974号公報

【発明が解決しようとする課題】
【0006】
しかしながら、上述した技術では、一方のめっき鋼板に突出部を形成する加工が、追加で必要となるという問題がある。
【0007】
本発明は、上記に鑑みてなされたものであって、その目的は、めっき板材の重ね合わせ溶接の際の溶接不良の発生を抑制することができる溶接方法および溶接装置を提供することにある。

【課題を解決するための手段】
【0008】
上述した課題を解決し、目的を達成するために、本発明の一態様に係る溶接方法は、母材の表面にめっき層が形成されためっき板材を重ね合わせて加工対象を構成し、前記加工対象を、レーザ光が照射される領域に配置し、前記加工対象の表面に対して、前記表面上の所定の領域内で複数のビームの互いの中心が重ならないように位置を分散させて、前記複数のビームを照射し、前記照射を行いながら前記複数のビームと前記加工対象とを相対的に移動させ、前記複数のビームを前記加工対象上で掃引しつつ、照射された部分の前記加工対象を溶融して溶接を行い、前記複数のビームのそれぞれの照射によって、前記加工対象に形成される溶融池が互いに重なるように前記複数のビームを照射する距離に設定する。
【0009】
本発明の一態様に係る溶接方法は、前記複数のビームを、前記加工対象の内部に位置するめっき層が蒸発したガスが、前記加工対象を溶融して形成された溶融池の表面から排出されるように、前記複数のビームの照射位置を分散させて照射する。
【0010】
本発明の一態様に係る溶接方法は、前記ガスに起因して発生する溶接欠陥が許容程度以下となるように、前記複数のビームの照射位置を分散させて照射する。
【0011】
本発明の一態様に係る溶接方法は、前記複数のビームを照射する所定の領域の成す形状が、前記掃引の方向と直交する方向における幅が徐々に拡大する形状となるように、前記複数のビームを配置する。
【0012】
本発明の一態様に係る溶接方法は、前記複数のビームは、ピークパワーが略等しい。
【0013】
本発明の一態様に係る溶接方法は、前記複数のビームのそれぞれの照射によって前記加工対象に形成される溶融池が互いに重なるように前記複数のビームを照射する。
【0014】
本発明の一態様に係る溶接方法は、前記複数のビームの互いの離間距離がビーム径の6倍以下である。
【0015】
本発明の一態様に係る溶接方法は、前記複数のビームのそれぞれのビーム径が600μm以下である。
【0016】
本発明の一態様に係る溶接方法は、前記複数のビームの互いの離間距離が3600μm以下である。
【0017】
本発明の一態様に係る溶接装置は、レーザ装置と、前記レーザ装置から出力されたレーザ光を、複数のビームに分割するビームシェイパと、前記複数のビームを加工対象に向かって照射し、照射された部分の前記加工対象を溶融して溶接を行う光学ヘッドと、を備え、前記加工対象は、母材の表面にめっき層が形成されためっき板材を重ね合わせて構成され、前記光学ヘッドは、前記複数のビームと前記加工対象とが相対的に移動可能なように構成され、前記複数のビームを前記加工対象上で掃引しつつ、前記溶融を行なって溶接を行い、前記ビームシェイパは、前記光学ヘッドが、前記加工対象の表面に対して、前記表面上の所定の領域内で前記複数のビームの互いの中心が重ならないように位置を分散させて、前記複数のビームを照射可能な様に、前記レーザ光を分割する。
【0018】
本発明の一態様に係る溶接装置は、前記複数のビームを照射する所定の領域の成す形状が、前記掃引の方向と直交する方向における幅が徐々に拡大する形状となるように、前記複数のビームを配置する。
【0019】
本発明の一態様に係る溶接装置は、前記複数のビームは、ピークパワーが略等しい。
【0020】
本発明の一態様に係る溶接装置は、前記複数のビームのそれぞれの照射によって前記加工対象に形成される溶融池が互いに重なるように前記複数のビームを照射する。
【0021】
本発明の一態様に係る溶接装置は、前記複数のビームの互いの離間距離がビーム径の6倍以下である。
【0022】
本発明の一態様に係る溶接装置は、前記複数のビームのそれぞれのビーム径が600μm以下である。
【0023】
本発明の一態様に係る溶接装置は、前記複数のビームの互いの離間距離が3600μm以下である。

【発明の効果】
【0024】
本発明によれば、めっき板材の重ね合わせ溶接の際の溶接不良の発生を抑制することができるという効果を奏する。
【図面の簡単な説明】
【0025】
【図1】図1は、実施形態1に係るレーザ溶接装置の概略構成を示す模式図である。
【図2】図2は、回折光学素子を説明する模式図である。
【図3】図3は、複数のビームを説明する模式図である。
【図4】図4は、単一のガウシアンビームからなるレーザ光を説明する模式図である。
【図5】図5は、図4のレーザ光が加工対象を溶融する状態を説明する模式図である。
【図6】図6は、図3のレーザ光が加工対象を溶融する状態を説明する模式図である。
【図7】図7は、レーザ光により形成される溶融池を説明する模式図である。
【図8】図8は、レーザ光により形成される溶融池を説明する模式図である。
【図9a】図9Aは、回折光学素子がレーザ光を複数のビームに分割する例を説明する模式図である。
【図9b】図9Bは、回折光学素子がレーザ光を複数のビームに分割する例を説明する模式図である。
【図9c】図9Cは、回折光学素子がレーザ光を複数のビームに分割する例を説明する模式図である。
【図9d】図9Dは、回折光学素子がレーザ光を複数のビームに分割する例を説明する模式図である。
【図9e】図9Eは、回折光学素子がレーザ光を複数のビームに分割する例を説明する模式図である。
【図9f】図9Fは、回折光学素子がレーザ光を複数のビームに分割する例を説明する模式図である。
【図9g】図9Gは、回折光学素子がレーザ光を複数のビームに分割する例を説明する模式図である。
【図9h】図9Hは、回折光学素子がレーザ光を複数のビームに分割する例を説明する模式図である。
【図10】図10は、ビームの重なりの例を説明する模式図である。
【図11a】図11Aは、比較例による亜鉛めっき鋼板の表面の写真を示す図である。
【図11b】図11Bは、比較例の溶接方法による亜鉛めっき鋼板の裏面の写真を示す図である。
【図11c】図11Cは、比較例の溶接による亜鉛めっき鋼板の断面の写真を示す図である。
【図12a】図12Aは、実施例1の溶接による亜鉛めっき鋼板の表面の写真を示す図である。
【図12b】図12Bは、実施例1の溶接による亜鉛めっき鋼板の裏面の写真を示す図である。
【図13a】図13Aは、実施例2の溶接による亜鉛めっき鋼板の表面の写真を示す図である。
【図13b】図13Bは、実施例2の溶接による亜鉛めっき鋼板の断面の写真を示す図である。
【図14a】図14Aは、実施例3の溶接による亜鉛めっき鋼板の表面の写真を示す図である。
【図14b】図14Bは、実施例3の溶接による亜鉛めっき鋼板の断面の写真を示す図である。
【図15a】図15Aは、実施例4の溶接による亜鉛めっき鋼板の表面の写真を示す図である。
【図15b】図15Bは、実施例4の溶接による亜鉛めっき鋼板の断面の写真を示す図である。
【図16】図16は、実施形態2に係るレーザ溶接装置の概略構成を示す模式図である。
【図17】図17は、実施形態3に係るレーザ溶接装置の概略構成を示す模式図である。
【0026】
以下、添付図面を参照しながら、本発明の実施形態を詳細に説明する。なお、以下に説明する実施形態により本発明が限定されるものではない。また、図面の記載において、同一または対応する要素には適宜同一の符号を付している。
【0027】
(実施形態1)
図1は、実施形態1に係るレーザ溶接装置の概略構成を示す模式図である。レーザ溶接装置100は、レーザ装置110と、光学ヘッド120と、レーザ装置110と光学ヘッド120とを接続する光ファイバ130と、を備えている。また、加工対象Wは、めっき板材である2枚の亜鉛めっき鋼板W1、W2を重ね合わせて構成されている。
【0028】
レーザ装置110は、例えば数kWのパワーのレーザ光を出力できるように構成されている。例えば、レーザ装置110は、内部に複数の半導体レーザ素子を備え、当該複数の半導体レーザ素子の合計の出力として数kWのパワーのマルチモードのレーザ光を出力できるように構成することとしてもよい。また、レーザ装置110は、ファイバレーザ、YAGレーザ、ディスクレーザ等様々なレーザ光源を備えていてもよい。光ファイバ130は、レーザ装置110から出力されたレーザ光を導波し、光学ヘッド120に入力させる。
【0029】
光学ヘッド120は、レーザ装置110から入力されたレーザ光を、加工対象Wに向かって照射するための光学装置である。光学ヘッド120は、コリメートレンズ121と集光レンズ122とを備えている。コリメートレンズ121は、入力されたレーザ光を平行光にするための光学系である。集光レンズ122は、平行光化されたレーザ光を集光し、レーザ光Lとして加工対象Wに照射するための光学系である。
【0030】
光学ヘッド120は、加工対象W上でレーザ光Lの照射を行いながらレーザ光Lを掃引するために、加工対象Wとの相対位置を変更可能に構成されている。加工対象Wとの相対位置を変更する方法としては、光学ヘッド120自身を移動することや、加工対象Wを移動することなどが含まれる。すなわち、光学ヘッド120は、レーザ光Lを、固定されている加工対象Wに対して掃引可能に構成されてもよい。または、光学ヘッド120からのレーザ光Lの照射位置は固定され、加工対象Wが、固定されたレーザ光Lに対して移動可能に保持されてもよい。
【0031】
光学ヘッド120は、コリメートレンズ121と集光レンズ122との間に配置された、ビームシェイパとしての回折光学素子123を備えている。ここでいう回折光学素子123は、図2に概念的に示すように、周期の異なる複数の回折格子123aを一体に構成したものである。回折光学素子123は、入力されたレーザ光を、各回折格子の影響を受けた方向に曲げたり、重ね合わせたりして、ビーム形状を成型することができる。
【0032】
回折光学素子123は、コリメートレンズ121から入力されたレーザ光を複数のビームに分割する。具体的には、回折光学素子123は、光学ヘッド120が、加工対象Wの表面に対して、その表面上の所定の領域内で複数のビームの互いの中心が重ならないように位置を分散させて、複数のビームを照射可能な様に、レーザ光を分割する。なお、ここでは、回折光学素子123が、コリメートレンズ121から入力されたレーザ光をピークパワーが等しい複数のビームに分割する構成である場合を説明するが、ビームのパワーが互いに異なっていてもよい。
【0033】
図3は、複数のビームを説明する模式図である。レーザ光Lは、回折光学素子123によって分割された複数のビームBを含んでいる。ビームBを表す円の直径がビーム径である。円形の領域Aは加工対象Wの表面上の所定の領域であり、複数(本実施形態では13)のビームBは、領域A内で、互いの中心が重ならないように位置が分散された状態で加工対象Wの領域Aに照射される。領域AはビームBの配置の外輪郭の形状に相当する形状である。また、隣接する2つのビームBは、一部が互いに重なっている。個々のビームBは、破線で示すように、そのビーム断面の径方向において、たとえばガウシアン形状のパワー分布を有する。しかし、全てのビームBのパワー分布を重ね合わせると、図3に示すように、突出した鋭いピークを持たないフラットトップ状のパワー分布となる。
【0034】
なお、ビームBのパワー分布はガウシアン形状に限定されない。また、ビームBのビーム径は、ピークを含み、ピーク強度の1/e2以上の強度の領域の径として定義する。円形でないビームの場合は、本明細書に於いては掃引方向とは垂直方向における、ピーク強度の1/e2以上の強度となる領域の長さをビーム径と定義する。
【0035】
レーザ溶接装置100を用いて溶接を行う場合、まず、加工対象Wを、レーザ光Lが照射される領域に配置する。つづいて、回折光学素子123によって分割された複数のビームBを含むレーザ光Lを加工対象Wに照射しながら、レーザ光Lと加工対象Wとを相対的に移動させてレーザ光Lの掃引をしつつ、レーザ光Lが照射された部分の加工対象Wを溶融して溶接を行う。
【0036】
ここで、溶接の際に、加工対象Wの表面に照射されるレーザ光が加工対象Wを溶融する状態を説明する。最初に、比較のため、加工対象Wの表面に照射されるレーザ光が、単一のビームBからなるレーザ光L10である場合について説明する。上述したように、単一のビームBは、たとえば、そのビーム断面の径方向においてガウシアン形状のパワー分布を有するガウシアンビームである。
【0037】
図5は、図4のレーザ光L10が加工対象Wを溶融する状態を説明する模式図であり、レーザ光L10の掃引方向SDとは垂直の方向からみた断面図である。
【0038】
加工対象Wは、2枚の亜鉛めっき鋼板W1、W2を重ね合わせて構成されている。亜鉛めっき鋼板W1は、母材である鋼板W11の両側の表面のそれぞれに亜鉛めっき層W12、W13が形成されたものである。亜鉛めっき鋼板W2は、母材である鋼板W21の両側の表面のそれぞれに亜鉛めっき層W22、W23が形成されたものである。亜鉛めっき層W13、W22は加工対象Wの内部に位置する。
【0039】
加工対象Wの表面にレーザ光L10を照射し、掃引方向SDに掃引すると、レーザ光L10は加工対象Wを溶融し、溶融池WP10が形成される。ここで、レーザ光L10はガウシアンビームである単一のビームBからなり、そのパワー分布は比較的鋭いピークを有する。そのため、レーザ光L10が照射されると、その直後に加工対象Wの表面の比較的狭い領域において温度が急激に上昇して溶融が起こり、溶融池WP10は急激に深くなるように形成される。そのため、鋼板W11、W21の間に挟まれており、鋼板W11、W21の融点よりも沸点が低い亜鉛めっき層W13、W22は短時間で急激に、ときには爆発的に蒸発してガス化する。発生したガスGは、溶融池WP10を乱し、溶融池WP10の表面の平坦性を劣化させる場合がある。このような溶融池WP10の表面の平坦性の劣化は、溶接ビードの形状の異常化などの溶接不良の原因となる。また、比較的狭い領域において急激に溶融が起こるので、急激に発生したガスGの量に対して溶融池WP10の表面積が比較的小さい。そのため、ガスGが溶融池WP10の表面から外部に十分に排出されない場合があり、溶融池WP10が固化した後に気泡が残留するなどの溶接不良の原因となる。
【0040】
これに対して、図6は、図3のレーザ光Lが加工対象Wを溶融する状態を説明する模式図であり、レーザ光Lの掃引方向SDとは垂直の方向からみた断面図である。
【0041】
加工対象Wの表面にレーザ光Lを照射し、掃引方向SDに掃引すると、レーザ光Lは加工対象Wを溶融し、溶融池WPが形成される。ここで、レーザ光Lは複数のビームBからなり、各ビームBは比較的広い領域A内で位置が分散された状態で加工対象Wの領域Aに照射される。そのため、レーザ光Lの直径DはビームBの照射位置の分散を反映して比較的大きくなる。上述したように、全てのビームBのパワー分布を重ね合わせると、図3に示すように、突出した鋭いピークを持たないフラットトップ状のパワー分布となる。そのため、レーザ光Lが照射されると、加工対象Wの表面の比較的広い領域Aにおいて温度が上昇して溶融が起こり、溶融池WPは比較的ゆっくりと深くなるように形成される。そのため、亜鉛めっき層W13、W22は急激ではなく徐々に蒸発してガス化する。その結果、発生したガスGが溶融池WPを乱すことが少なくなり、溶融池WPの表面の平坦性の劣化も少なくなる。また、比較的広い領域において溶融がゆっくりと起こる。そのため、徐々に発生したガスGが比較的表面積が広い溶融池WPの表面から十分に排出されるように、ガスGの排出経路が確保され、溶融池WPが固化した後に気泡が残留しにくくなる。その結果、溶接不良の発生を抑制することができる。
【0042】
溶接不良をより一層効果的に抑制するには、ガスが溶融池WPの表面から徐々にかつ十分に排出されるように、複数のビームBの照射位置を分散させることが好ましい。特に、ガスに起因して発生する溶接欠陥が許容程度以下となるように、複数のビームBの照射位置を分散させて照射することが好ましい。ここで、許容程度とは、たとえば溶接に対する要求仕様等によって許容される程度であることを意味する。
【0043】
溶接不良をより一層効果的に抑制するには、加工対象Wの特性(材質、母材の厚さ、めっき層の厚さ等)に応じて、複数のビームBの数、ピークパワー、および照射位置の配置を設定したり、領域Aの形状を設定したりすることが好ましい。これらの項目のうち少なくとも一つを設定することによって、溶接不良をより一層効果的に抑制することができるが、二つ以上を適宜組み合わせて設定することによって、溶接不良をさらに一層効果的に抑制することができる。
【0044】
加工対象Wに形成される溶融池についてさらに説明する。図7、8は、レーザ光Lにより形成される溶融池を説明する模式図である。図7では、それぞれが図4のように1つのビームBからなるレーザ光L10を照射した場合である。この場合、各レーザ光L10を掃引すると幅WDの溶融池WP10がそれぞれ形成される。しかし、2つのレーザ光L10の離間距離(ビームBの中心同士の離間距離)が幅WDよりも大きいため、ビームBのそれぞれの照射によって加工対象Wに形成される溶融池WP10は互いに重ならない。
【0045】
一方、図8では、2つのビームBを含むレーザ光L11を照射した場合である。この場合、2つのビームBの離間距離Dは幅WDよりも小さいため、それぞれのビームBの照射によって加工対象Wに形成される溶融池が互いに重なり、幅WDよりも幅広の溶融池WP11が形成される。図8において破線はそれぞれのビームBの照射によって加工対象に形成される溶融池の輪郭を仮想的に示している。このように、複数のビームBのそれぞれの照射によって加工対象に形成される溶融池が互いに重なるように複数のビームBを照射すると、一体として面積が広い溶融池が形成されるので、ガスの排出の上で好適であり、突沸などを抑制または防止できる。したがって、複数のビームBのそれぞれの照射によって、加工対象Wに形成される溶融池が互いに重なるように複数のビームBを照射する距離を設定する。
【0046】
また、ビームBのパワー分布はある程度鋭い形状であることが好ましい。ビームBのパワー分布はある程度鋭い形状であれば、加工対象Wを溶融する際の溶け込み深さを深くできるので、溶接不良の発生を抑制することができる。そして、個々のビームBを鋭くし、かつ溶融池が互いに重なる状態とすることで、深く広い溶融池が形成されるので、好適な溶接が実現される。ビームBの鋭さの指標として、ビーム径を用いると、各ビームBのビーム径が600μm以下であることが好ましい。また、溶融池の幅WDは、たとえば個々のビーム径の6倍程度なので、ビームBの互いの離間距離がビーム径の6倍以下であることが好ましい。したがって、ビームBの互いの離間距離はたとえば3600μm以下であることが好ましい。なお、ビームBが鋭い形状であると、同じ溶け込み深さを実現するためのパワーを低減でき、かつ加工速度を速めることができる。そのため、レーザ溶接装置100の消費電力の低減と加工効率の向上とを実現できる。
【0047】
なお、ビーム径の設計は、使用するレーザ装置110、光学ヘッド120、光ファイバ130の特性を適宜設定すること可能である。たとえば、光ファイバ130から光学ヘッド120に入力するレーザ光のビーム径の設定や、回折光学素子123やコリメートレンズ121、集光レンズ122等の光学系の設定によって、設計可能である。
【0048】
図9A~図9Hは、回折光学素子123がレーザ光を複数のビームに分割する例を説明する模式図である。なお、掃引方向は紙面上方を向いているとする。図9Aに示す例では、加工対象Wに照射されるレーザ光L1は、それぞれがたとえばガウシアン形状である8本のビームB1を含んでおり、加工対象Wの表面上の所定の領域である円形の領域A1内で、リング状に配置されて領域A1に照射される。図9Bに示す例では、加工対象Wに照射されるレーザ光L2は、それぞれがたとえばガウシアン形状である8本のビームB2を含んでおり、加工対象Wの表面上の所定の領域である四角形状の領域A2内で、四角形状に配置されて領域A2に照射される。図9Cに示す例では、加工対象Wに照射されるレーザ光L3は、それぞれがたとえばガウシアン形状である6本のビームB3を含んでおり、加工対象Wの表面上の所定の領域である三角形状の領域A3内で、三角形状に配置されて領域A3に照射される。
【0049】
図9Dに示す例では、加工対象Wに照射されるレーザ光L4は、それぞれがたとえばガウシアン形状である21本のビームB4を含んでおり、加工対象Wの表面上の所定の領域である円形の領域A4内で、外輪郭が円形状になるように配置されて領域A4に照射される。図9Eに示す例では、加工対象Wに照射されるレーザ光L5は、それぞれがたとえばガウシアン形状である13本のビームB5を含んでおり、加工対象Wの表面上の所定の領域である円形の領域A5内で、12本がリング状に配置され、1本がリングの中心に配置されて領域A5に照射される。
【0050】
図9Fに示す例では、加工対象Wに照射されるレーザ光L6は、それぞれがガウシアン形状である20本のビームB6を含んでいる。各ビームB6はビーム群G1とビーム群G2のいずれかに含まれる。ビーム群G1は掃引方向SDに頂部が向いている山型の形状を成しており、ビーム群G2はビーム群G1の後方に位置し、直線を成している。ビーム群G1、G2は、加工対象Wの表面上の所定の領域である三角形状の領域A6内に配置されて領域A6に照射される。
【0051】
図9Gに示す例では、加工対象Wに照射されるレーザ光L7は、それぞれがたとえばガウシアン形状である13本のビームB7を含んでいる。ビームB7は図7(g)のビーム群G1と同様の山型の形状を成している。ビームB7は、加工対象Wの表面上の所定の領域である三角形状の領域A7内に配置されて領域A7に照射される。
【0052】
図9Hに示す例では、加工対象Wに照射されるレーザ光L8は、たとえばガウシアン形状であるビームB8と、ビーム群G3とを含んでいる。ビーム群G3はそれぞれがたとえばガウシアン形状である7本のビームを含んでおり、等間隔で配列されて半円弧状を成している。ビームB8は、ビーム群G3の半円弧の中心付近に位置し、加工対象Wの表面上の所定の領域である領域A8内に配置されて領域A8に照射される。
【0053】
図9A~図9Hのいずれにおいても、所定の領域は、分散配置された複数のビームが成す形状の外輪郭に相当する形状である。
【0054】
図10は、図9Fに示すレーザ光L6のビーム群G2におけるビームB6の重なりの例を説明する模式図である。図10に示す例では、ビーム群G2は、ビームB6の配列方向においてパワーに凹凸がある。このような凹凸は、所望の溶接品質などに応じて許容される程度の振幅となるように配列やビーム形状などを設定すればよい。
【0055】
なお、図3、図9A~図9Hのいずれにおいても、個々のビームのピークパワーを、図5のようにその照射直後に加工対象を急激に溶融しないように設定することが重要である。
【0056】
また、図3、図9A、9C~9Hでは、領域A、A1、A3~A8の成す形状が、掃引方向と直交する方向における幅が徐々に拡大する形状となるように、複数のビームが配置されている。このようなビームの配置であれば、レーザ光の照射時に加工対象Wの溶融池WPの表面積と深さとが徐々に大きくなるので、溶接不良の発生を抑制する上で効果的である。特に、図9F、9G、9Hでは、ビームの配置が、掃引方向に対する指向性が高い配置となっており、かつ、掃引方向の前方側により多くのビームが配置されている。これにより、効率よく溶接を行うことができる。一方、図3、図9A、9D、9Eでは、複数のビームが等方的に配置されているので、掃引方向を任意に変更しても、加工対象Wに対する溶融特性が変わらないという効果がある。
【0057】
図9A~9Hに示す例は、回折光学素子123を構成する回折格子の特性を適宜設計することによって実現できる。なお、図9A~9Hに示すレーザ光L1~L8のそれぞれに含まれる複数のビームのそれぞれのパワーは等しくてもよいし、等しくなくてもよい。
【0058】
(比較例)
比較例として、図4に示すような単一のビームからなるレーザ光を用いて、2枚の亜鉛めっき鋼板の溶接を行った。亜鉛めっき鋼板は、厚さ1mmの鋼板に合金化溶融亜鉛めっき(GA)を施したものである。亜鉛めっきの目付量は両面とも45g/m2とした。レーザ光としては、波長が1070nmであり、パワーが3000Wであり、ビーム径が300μmのものを用いた。そして、レーザ光の掃引速度は20m/sとした。
【0059】
図11Aは、比較例の溶接方法による亜鉛めっき鋼板の表面の写真を示す図である。図11Bは、比較例の溶接方法による亜鉛めっき鋼板の裏面の写真を示す図である。図11Cは、比較例の溶接方法による亜鉛めっき鋼板の断面の写真を示す図である。図11Aでは、両矢線で示すビード幅が約1800μmであった。このビード幅は溶融池の幅と略等しいと考えられる。図11Aでは矢印で示す部分に穴が開いていた。これは鋼材の一部が飛び散って開いたものと考えられる。また、図11Bでは、両矢線で示すビード幅が約1100μmであった。また、図11Cに示すように、ビードを横断する断面にはボイドが形成されていた。このボイドは、ビード幅が約1800μmと細いことから、溶融池の幅が狭く、ガスが排出されなかったために形成されたものと考えられる。
【0060】
(実施例1)
実施例1として、図9Hに示すような複数のビームからなるレーザ光を用いて、2枚の亜鉛めっき鋼板の溶接を行った。亜鉛めっき鋼板は、比較例で使用したものと同じ特性のものである。レーザ光としては、波長が1070nmであり、パワーが3000Wであり、ビーム径が300μmの単一のビームからなるレーザ光を、回折光学素子で用いて図9Hに示すような形状のレーザ光としたものである。したがってビームB8とビーム群G3を構成する個々のビームのビーム径は、いずれも300μmである。また、ビーム群G3が形成する半円弧の直径は約700μmとした。また、ビームB8のパワーとビーム群G3とのパワー比が1:2となるようにした。ビーム群G3を構成する7本のビームの離間距離は約180μmとした。そして、レーザ光の掃引速度は20m/sとした。
【0061】
図12Aは、実施例1の溶接方法による亜鉛めっき鋼板の表面の写真を示す図である。図12Bは、実施例1の溶接方法による亜鉛めっき鋼板の裏面の写真を示す図である。図12Aでは、両矢線で示すビード幅が約4200μmであった。このビード幅は溶融池の幅と略等しいと考えられる。またビード幅はビーム群G3が形成する半円弧の直径である約700μmの約6倍であった。図12Aでは、図11Aとは異なり穴が開いていなかった。また、図12Bでは、両矢線で示すビード幅が約4000μmであった。
【0062】
(実施例2)
実施例2として、実施例1で使用したものと同じ特性の2枚の亜鉛めっき鋼板を、実施例1と異なるレーザ光を用いて、溶接を行った。レーザ光としては、波長が1070nmであり、パワーが5500Wであり、ビーム径が300μmの単一のビームからなるレーザ光を、回折光学素子で用いて図9Eに示すような形状のレーザ光としたものである。したがってビームB5のビーム径は、いずれも300μmである。また、中心の1本のビームB5の周囲に配置された12本のビームB5が形成する円の直径は600μmとした。また、中心の1本のビームB5のパワーと円を形成する12本のビームB5のパワーの合計とのパワー比が8:2となるようにした。円を形成する12本のビームB5の離間距離は約157μmとした。レーザ光の掃引速度は170m/sとした。
【0063】
図13Aは、実施例2の溶接方法による亜鉛めっき鋼板の表面の写真を示す図である。図13Bは、実施例2の溶接方法による亜鉛めっき鋼板の断面の写真を示す図である。図13Aでは、若干の表面荒れは見られるものの、穴が開いていなかった。また、図13Bに示すように、ビードを横断する断面にはボイドが形成されていたが、比較例で形成されているボイドよりも大幅にサイズが小さく、良好な結果が得られた。このようなボイドは、使用用途によっては許容程度以下の溶接欠陥である。
【0064】
(実施例3)
実施例3として、実施例1と同じレーザ光を用いて、2枚の亜鉛めっき鋼板の溶接を行った。亜鉛めっき鋼板は、厚さ1mmの鋼板に電気亜鉛めっき(SECC)を施したものである。亜鉛めっきの目付量は両面とも20g/m2とした。レーザ光の掃引速度は20m/sとした。
【0065】
図14Aは、実施例3の溶接方法による亜鉛めっき鋼板の表面の写真を示す図である。図14Bは、実施例3の溶接方法による亜鉛めっき鋼板の断面の写真を示す図である。図14Aでは、図13Aと同様に穴が開いていなかった。また、図14Bに示すように、ビードを横断する断面にもボイドが形成されておらず、かつビード表面も滑らかな形状であり、きわめて良質の溶接状態であった。
【0066】
(実施例4)
実施例4として、実施例1、3と同じレーザ光を用いて、2枚の亜鉛めっき鋼板の溶接を行った。亜鉛めっき鋼板は、厚さ1mmの鋼板に溶融亜鉛めっき(SGCC)を施したものである。亜鉛めっきの目付量は両面とも60g/m2とした。レーザ光の掃引速度は20m/sとした。
【0067】
図15Aは、実施例4の溶接方法による亜鉛めっき鋼板の表面の写真を示す図である。図15Bは、実施例4の溶接方法による亜鉛めっき鋼板の断面の写真を示す図である。図15Aでは、図14Aと同様に穴が開いていなかった。また、図15Bに示すように、ビードを横断する断面にもボイドが形成されておらず、良質の溶接状態であった。
【0068】
なお、図13B、14B、15Bに示すように、2枚の亜鉛めっき鋼板は、溶接箇所以外には隙間が形成されているが、実用上特に問題は無い。
【0069】
(実施形態2)
図16は、実施形態2に係るレーザ溶接装置の概略構成を示す図である。レーザ溶接装置200は、加工対象Wにレーザ光Lを照射して加工対象Wの溶接を行う。レーザ溶接装置200は、レーザ溶接装置100と同様の作用原理によって溶接を実現するものである。したがって、以下では、レーザ溶接装置200の装置構成の説明のみを行う。
【0070】
レーザ溶接装置200は、レーザ装置210と、光学ヘッド220と、光ファイバ230とを備えている。
【0071】
レーザ装置210は、レーザ装置110と同様に構成されており、例えば数kWのパワーのレーザ光を出力できるように構成されている。光ファイバ230は、レーザ装置210から出力されたレーザ光を導波し、光学ヘッド220に入力させる。
【0072】
光学ヘッド220は、光学ヘッド120と同様に、レーザ装置210から入力されたレーザ光を、加工対象Wに向かって照射するための光学装置である。光学ヘッド220は、コリメートレンズ221と集光レンズ222とを備えている。
【0073】
さらに、光学ヘッド220は、集光レンズ222と加工対象Wとの間に配置された、ガルバノスキャナを有している。ガルバノスキャナとは、2枚のミラー224a, 224bの角度を制御することで、光学ヘッド220を移動させることなく、レーザ光Lの照射位置を移動させ、レーザ光Lを掃引することができる装置である。レーザ溶接装置200では、集光レンズ222から出射したレーザ光Lをガルバノスキャナへ導くためにミラー226を備えている。また、ガルバノスキャナのミラー224a, 224bは、それぞれモータ225a, 225bによって角度が変更される。
【0074】
光学ヘッド220は、コリメートレンズ221と集光レンズ222との間に配置された、ビームシェイパとしての回折光学素子223を備えている。回折光学素子223は、回折光学素子123と同様に、コリメートレンズ221から入力されたレーザ光を、ピークパワーが等しい複数のビームに分割する。具体的には、回折光学素子223は、光学ヘッド220が、加工対象Wの表面に対して、その表面上の所定の領域内で複数のビームの互いの中心が重ならないように位置を分散させて、複数のビームを照射可能な様に、レーザ光を分割する。なお、回折光学素子223は、レーザ光を、たとえば図3や図9A~図9Hのように複数のビームに分割するように設計される。このとき、複数のビームのそれぞれの照射によって、加工対象Wに形成される溶融池が互いに重なるように複数のビームを照射する距離に設定する。これにより、レーザ溶接装置200は、加工対象Wを溶接する際の溶接不良の発生を抑制することができる。
【0075】
(実施形態3)
図17は、実施形態3に係るレーザ溶接装置の概略構成を示す模式図である。レーザ溶接装置300は、加工対象Wにレーザ光Lを照射して加工対象Wの溶接を行う。レーザ溶接装置300は、レーザ溶接装置100、200と同様の作用原理によって溶接を実現するものである。光学ヘッド320以外の要素(レーザ装置310および光ファイバ330)の構成は、レーザ溶接装置100、200の対応する要素と同様である。したがって、以下では、光学ヘッド320の装置構成の説明のみを行う。
【0076】
光学ヘッド320は、光学ヘッド120、220と同様に、レーザ装置310から入力されたレーザ光を、加工対象Wに向かって照射するための光学装置である。光学ヘッド320は、コリメートレンズ321と集光レンズ322とを備えている。
【0077】
さらに、光学ヘッド320は、コリメートレンズ321と集光レンズ322との間に配置された、ガルバノスキャナを有している。ガルバノスキャナのミラー324a, 324bは、それぞれモータ325a, 325bによって角度が変更される。光学ヘッド320では、光学ヘッド220と異なる位置にガルバノスキャナを設けている。しかしながら、光学ヘッド220と同様に、2枚のミラー324a, 324bの角度を制御することで、光学ヘッド320を移動させることなく、レーザ光Lの照射位置を移動させ、レーザ光Lを掃引することができる。
【0078】
光学ヘッド320は、コリメートレンズ321と集光レンズ322との間に配置された、ビームシェイパとしての回折光学素子323を備えている。回折光学素子323は、回折光学素子123、223と同様に、コリメートレンズ321から入力されたレーザ光を、ピークパワーが等しい複数のビームに分割する。具体的には、回折光学素子323は、光学ヘッド320が、加工対象Wの表面に対して、その表面上の所定の領域内で複数のビームの互いの中心が重ならないように位置を分散させて、複数のビームを照射可能な様に、レーザ光を分割する。なお、回折光学素子323は、レーザ光を、たとえば図3や図9A~図9Hのように複数のビームに分割するように設計される。このとき、複数のビームのそれぞれの照射によって、加工対象Wに形成される溶融池が互いに重なるように複数のビームを照射する距離を設定する。これにより、レーザ溶接装置300は、加工対象Wを溶接する際の溶接不良の発生を抑制することができる。
【0079】
なお、上記実施形態では、回折光学素子は、レーザ光を、ピークパワーが等しい複数のビームに分割する。しかしながら、複数のビームのピークパワーが完全に等しくなくてもよい。溶接不良を発生させる程度に突出したピークを持つビームが含まれていなければ、それらのビームのピークパワーは略等しいと見なせる。また、各ビームのパワー分布はガウシアン形状に限られず、他の単峰型の形状であってもよい。更に、各ビームのピークパワーが等しくない場合でも、全てのビームのパワー分布を重ね合わせた場合に、図3のような突出した鋭いピークを持たないフラットトップ状の形状となるように、レーザ光が分割され、配置されれば良い。
【0080】
また、分割したビームのうち隣接するビーム同士が重ならない場合は、そのビーム同士の中心間距離は、たとえばビーム径の20倍以下である。また、ビーム同士が重ならない場合に、それぞれのビームによる溶融領域が重なることが好ましい。ここで、ビームによる溶融領域とは、ビームが与えるエネルギーによって加工対象が融点よりも高温となり、溶融する領域であり、加工対象の熱伝導率等に応じて、ビーム径よりも面積が広くなる場合がある。この場合、各ビームのピークパワーは、等しくてもよいし、略等しくてもよいし、異なってもよい。また、回折光学素子によってレーザ光を複数のビームに分割せずに、複数のレーザ光源を備えており、複数のレーザ光源のそれぞれから出力されたレーザ光のビームを複数のビームとして使用してもよい。
【0081】
また、加工対象Wは亜鉛めっき鋼板W1、W2を隙間無く重ね合わせて構成したものであるが、亜鉛めっき鋼板W1、W2の隙間を空けて重ね合わせて構成した加工対象に対しても、本発明は適用できる。また、加工対象Wを構成するめっき板材は亜鉛めっき鋼板に限られず、重ね合わせ溶接の対象となるめっき板材に対して本発明を適用できる。
【0082】
また、加工対象Wに対してレーザ光Lを掃引する場合には、公知のウォブリングやウィービングにより掃引を行い、溶融池の表面積を広げるようにしてもよい。
【0083】
また、上記実施形態により本発明が限定されるものではない。上述した各実施形態の構成要素を適宜組み合わせて構成したものも本発明に含まれる。また、さらなる効果や変形例は、当業者によって容易に導き出すことができる。よって、本発明のより広範な態様は、上記の実施の形態に限定されるものではなく、様々な変更が可能である。
【産業上の利用可能性】
【0084】
以上のように、本発明に係る溶接方法および溶接装置は、溶接に適用して好適なものである。
【0085】
100、200、300 レーザ溶接装置
110、210、310 レーザ装置
120、220、320 光学ヘッド
121、221、321 コリメートレンズ
122、222、322 集光レンズ
123、223、323 回折光学素子
123a 回折格子
130、230、330 光ファイバ
224a、224b、226、324a、324b ミラー
225a、225b、325a、325b モータ
A、A1、A2、A3、A4、A5、A6、A7 領域
B、B1、B2、B3、B4、B5、B6、B7 ビーム
G1、G2 ビーム群
L、L1、L2、L3、L4、L5、L6、L7 レーザ光
W 加工対象
W1、W2 亜鉛めっき鋼板
W11、W21 鋼板
W12、W13、W22、W23 亜鉛めっき層
