Repository: thiefromio-debug/abstract

File: extracted_data/6024044003763.txt
=== PATENT SKEY: 6024044003763 ===
=== SOURCE URL: http://newsd.wips.co.kr/wipslink/api/dwodshtm.wips?skey=6024044003763 ===

=== DETAILED DESCRIPTION ===

アーク溶接継手およびその製造方法
[0001] 本発明は、スラグの付着量が少なく、安定した溶込み深さを有し、溶接継手強度および溶接部の耐食性に優れるアーク溶接継手およびその製造方法に関するものである。
[0002] 近年、自動車に対して、車体の安全性および信頼性の向上を目的とした、車体に使用する部材の高強度化および高剛性化と、燃費改善を目的とした部材の軽量化とを両立するニーズが高まっている。その結果、高強度鋼板の適用による部材鋼板の薄肉化が進められている。一方、自動車に採用される様々な部材の中でも特に足回り部材(たとえばロアアーム等)は、部材強度や剛性の観点から、ボデーに比べ厚肉の鋼板が使用される。したがって、足回り部材で使用する鋼板の高強度化を図り、さらに鋼板の薄肉化を達成すれば、車体のさらなる軽量化が可能となる。これにより、部材強度や剛性を確保しつつ、燃費の改善が実現される。
[0003] 一般に、腐食環境下で使用される部材は、耐食性を確保する目的で、溶接後に化成処理および電着塗装等の防錆処理が施される。しかし、経時に伴い、溶接部およびその近傍で錆や腐食が確認される場合がある。上記のように、電着塗装を施した部材に発生する腐食は、溶接部から発生しやすく、時間の経過とともに溶接部とその周辺の広い範囲で塗膜膨れを伴いながら拡大し、板厚方向にも進行していく。このようにして腐食が進行すると、溶接部とその近傍の板厚が減少し、その結果、溶接部の強度低下、ひいては部材の強度低下を招く。つまり、溶接部に荷重が作用する部材(たとえば自動車の足回り部材等)において腐食が発生し、かつ進展すると、部材の破壊につながる場合がある。
[0004] 電着塗装を行なう際には、母材鋼板ならびに溶接金属と電着塗膜との密着性を高めるために、前処理として母材鋼板ならびに溶接金属に対して化成処理(たとえばリン酸亜鉛処理等)を施した後、電着塗装を行なう。化成処理の一例として広く普及しているリン酸亜鉛処理とは、母材鋼板ならびに溶接金属の表面にリン酸亜鉛結晶を成長させて、電着塗装における塗膜の密着性を高める技術である。ところが、従来の技術では、電着塗装に先立って化成処理を施した部材においても、時間の経過とともに溶接部とその周辺の広い範囲で塗膜膨れが頻繁に発生する。つまり、前処理として上記の化成処理を施した後、電着塗装を行なう技術では、溶接部を起点とする腐食の発生を完全に抑制することは困難である。
[0005] また、めっき層を有する鋼板を使用した部材に対してアーク溶接を行うと熱源であるアークプラズマ(以下、アークという)によって高熱に曝される溶接部ではめっき層が蒸発し、非めっき部が局部的に露出する。したがって、コスト高のめっき層を有する鋼板の使用に見合うような耐食性の大幅な向上は期待できない。
[0006] 以上に説明した通り、部材の耐食性を改善する製造技術には様々なものが開発されているが、いずれも長所と短所を併せ持っている。そして、製造コストの上昇を抑えながら耐食性の向上を図る観点から、溶接部を起点とする腐食の発生と進展を一層効果的に防止する技術が検討されている。
[0007] 溶接部から腐食が発生する起点として、
(a)溶接部(主に溶接ビードの表面)に付着したスラグ、
(b)溶接部に付着した溶接ヒューム、
(c)溶接によって高温に曝される鋼板の表面で生成した酸化物、
が従来から知られている。上記した(a)(b)の付着物や(c)の酸化物が溶接部に存在する部材を化成処理に供しても、これらの付着物や生成物を起点として、リン酸亜鉛結晶からなる化成処理層で覆われない領域が局部的に残留する。そのような領域に電着塗装を施しても塗膜の形成が不十分であり、塗膜の密着性が不十分となるので、耐食性が著しく低下し、腐食の発生と進展に起因する板厚の減少を引き起こす。上記した(a)(b)の付着物や(c)の酸化物の発生を防止する技術として以下の内容が検討されている。
[0008] たとえば、特許文献1には、アーク溶接した後、電着塗装を施す前の溶接部とその近傍に、pHが2以下で液温が30~90℃の非酸化性の酸性溶液を用いてスプレー処理もしくは浸漬処理を行なう技術が開示されている。この技術は、溶接ビードや母材鋼板を非酸化性の溶液で溶解することによって、上記した(a)のスラグ、(b)の溶接ヒューム、(c)の酸化物を除去するものである。
[0009] しかし、特許文献1に開示された技術では、電着塗装の前に酸性溶液を洗い流す必要があるので、部材の製造工程が複雑になる。また、所望の形状に成形された部材は多様な形状の鋼板を重ね合わせて接合されたものであるから、重ね合わせた隙間に残留した酸性溶液が激しい腐食を引き起こす。さらに、酸性溶液を大量に使用するので、製造設備が腐食環境に曝されて腐食や故障を生じやすくなることに加えて、ヒュームの飛散を防止して作業員の安全を確保する必要がある。
[0010] 特許文献2には、アーク溶接にて使用する溶接ワイヤと母材の合計Si量を低減し、溶接ワイヤと母材の合計Mn量を増加することによって溶接部およびその近傍の塗装後耐食性を高める技術が開示されている。
[0011] しかし、スラグの生成を抑制する観点からSiの含有量を低減すれば、鋼板の強度が低下するのは避けられない。つまり、特許文献2に開示された技術では、部材の強度を確保するために厚肉の鋼板を使用せざるを得ず、車体の軽量化を達成するのは困難である。
[0012] 特許文献3には、スラグや溶接ヒューム、ならびに酸化物が存在する溶接ビードであっても、化成処理で使用する処理液の成分を調整することによって、化成処理層を十分に形成する技術が開示されている。具体的には、リン酸亜鉛コロイドを含有する表面調整液を用いて表面処理を行なうことによって、化成処理層の形成を容易にする。さらに、F含有量が100質量ppm以上であるリン酸亜鉛処理液を用いて化成処理を行なうことで、スラグ、溶接ヒューム、ならびに酸化物を溶解除去して、電着塗装による塗膜の密着性を高めるものである。
[0013] しかし、特許文献3に開示された技術では、毒物指定されているフッ素を含有するリン酸亜鉛処理液を使用するので、その廃液を工場外へ排出する際には、環境基準を満たすレベルまでフッ素を低減しなければならない。したがって、部材の製造設備に加えて、大規模な廃液処理設備が必要となる。
[0014] 特開平9-20994号公報特開平8-33997号公報特許第5549615号公報
[0015] 本発明は、これらの課題を鑑みてなされたものであり、スラグの付着量が少なく、安定した溶込み深さを有し、溶接継手強度および溶接部の耐食性に優れるアーク溶接継手およびその製造方法を提供することを目的とする。
[0016] 本発明者らは、溶接部の耐食性向上を図り、さらに安定した溶込み深さを有する溶接継手を安定的に得るためには、溶接部に付着するスラグを低減させ、さらにパルス溶接を用いて周期的な短絡移行を実現することが最も効果的であることを見出した。
[0017] 溶接部のスラグ生成量を抑制するには、鋼板ならびに溶接ワイヤに含まれるSi、Mn、Ti等の酸化を抑制することが重要であり、酸化性ガスの含有量を低減させたシールドガスを使用することで、これらの元素の酸化が抑制され、スラグ生成量を低減できる。ただし、シールドガス中のArガス比率を高くしたガスシールドアーク溶接では、アークの広がりが大きくなる。その結果、母材への熱流束が低下し、溶接部は浅い溶込み深さとなる。また、鋼板表面の酸化皮膜がクリーニング作用により除去された後、陰極点が鋼板表面を這い回るためアークが不安定になる。その結果、溶込み深さは不安定となる。そこで、発明者らは、パルス溶接を用いて、陰極点の這い周りを低減し、かつアークのふらつきに影響されにくい周期的な短絡移行を実現し、かつパルス電流波形を用いることでスラグ付着が少なく安定的した溶込みを有し、溶接継手強度および溶接部の耐食性に優れる溶接継手が得られる技術を見出した。
[0018] 本発明は、上記の知見によるものであり、その要旨は次のとおりである。
[1] 2枚の鋼板から成る角を接合する重ね隅肉アーク溶接によって製造されるアーク溶接継手であって、
前記アーク溶接継手は上板、下板、および前記上板と前記下板を接合し、前記上板と前記下板に対して溶け込んでいる溶接部とを有しており、
上板の板厚t1および下板の板厚t2がそれぞれ5.0mm以下で、
前記下板の板厚t2と、前記溶接部の断面における上板と下板の境界から溶接ビードの下面までの距離である溶込み深さdが下記(1)式を満足し、
かつ、溶接ビード表面のビード表面積SBEADと前記ビード表面積SBEADのうちのスラグで覆われた領域の面積であるスラグ表面積SSLAGとを用いて下記(2)式で算出されるスラグ被覆面積率SRATIOが15%以下である、アーク溶接継手。
0.20≦d/t2≦0.80 ・・・(1)
(1)式中では、t2(mm):下板の板厚、d(mm):溶込み深さを示す。
SRATIO=SSLAG /SBEAD ×100 ・・・(2)
(2)式中では、SBEAD(mm2):ビード表面積、SSLAG(mm2):スラグで覆われた領域の面積であるスラグ表面積、SRATIO(%):スラグ被覆面積率を示す。
[2] 前記[1]に記載のアーク溶接継手を製造するアーク溶接継手の製造方法であって、
アーク溶接方法はパルスピーク電流とパルスベース電流を周期的に繰り返すパルス溶接であり、
平均溶接電流IAVEが100A以上320A以下であり、
パルスピーク電流Ipが400A以上600A以下であり、
パルスピーク時間Tpが1.5ms以上3.5ms以下であり、
溶接時のシールドガスとして98体積%以上であるArガスを使用し、
溶接ワイヤと母材が短絡することで溶滴移行が達成される、アーク溶接継手の製造方法。
[3] 前記パルス溶接において、前記パルスピーク電流Ip、パルスベース電流Ib、前記パルスピーク時間Tp、パルスベース電流からパルスピーク電流までの立ち上がり時間Tup、パルスピーク電流からパルスベース電流までの立ち下がり時間Tdown、アーク電圧V、溶接速度Wが下記(3)式を満足する、[2]に記載のアーク溶接継手の製造方法。
5.8≦(Ip×(Tp+Tup+Tdown)-(Ip-Ib)×(Tup+Tdown)/2)/(Tp+Tup+Tdown)×V/W/1000≦14.4・・・(3)
Ip(A):パルスピーク電流、Ib(A):パルスベース電流、Tp(ms):パルスピーク時間、Tup(ms):立ち上がり時間、Tdown(ms):立ち下がり時間、V(V):アーク電圧、W(cm/s):溶接速度
[0019] 本発明によれば、安定的した溶込みを有することで優れた溶接継手強度を確保し、さらにはスラグ生成を抑制することで溶接部の耐食性に優れた溶接継手を得ることができる。しかも、従来の炭酸ガス溶接または不活性ガスと活性ガスの混合ガスを使用するMAG溶接または不活性ガスを主成分としたガスを使用するMIG溶接で用いる溶接装置を特別な仕様に変更せずとも上記の効果を得ることができる。
[0020] アーク溶接によって作製される溶接継手の一例を示す概略図である。図2(a)および図2(b)は、従来のアーク溶接による溶滴移行の様子を示す概略図である。図3(a)および図3(b)は、本発明による短絡移行の様子を示す概略図である。溶接部断面において溶込み深さおよびのど厚を説明する概略図である。本発明のアーク溶接におけるパルス電流波形を示す概略図である。溶接ビードにおけるビード面積およびスラグ被覆面積を示す概略図である。溶接ビードにおける耐食性試験の様子を示す概略図である。
[0021] 以下、図面を参照し、本発明の詳細を説明する。図1は、本発明の実施形態の一例を示す、アーク溶接によって作製される溶接継手の一例を示す概略図である。この例では、代表として2枚の鋼板から成る角を接合する重ね継手の隅肉アーク溶接を示しているが、本発明では、溶接継手形状と溶接姿勢は限定しない。
[0022] 本発明では、例えば図1に示されるように、溶接トーチ2の中心部を通って溶接トーチ2から母材3(詳しくは、例えば母材3を2枚重ねて形成した段差のすみ部からなる溶接線)へ連続的に送給される溶接ワイヤ1を陽極、母材3を陰極として、溶接電源(図示せず)から溶接電圧が印加される。溶接トーチ2の中にコンタクトチップが装着され、コンタクトチップは溶接ワイヤ1への給電と送給ガイドの役割を担っている。溶接トーチ2内から供給されるArシールドガス(図示せず)の一部が電離・プラズマ化することで溶接ワイヤ1と母材3の間にアーク5Bが形成される。また、上記Arシールドガスの内、電離を生じず溶接トーチ2から母材3へと流れる分は、アーク5Bおよび母材3が溶融し形成される溶融池(図1では図示せず)を外気から遮断する役割を持つ。アーク5Bからの入熱により、溶接ワイヤ1の先端部が溶融して溶滴となり、該溶滴が、電磁力や重力等によって溶融池へと輸送される。この現象が、溶接トーチ2または母材3の移動に伴って連続的に生じることで、溶接線の後方では溶融池が凝固し、溶接ビード6が形成される。これにより、少なくとも2枚の鋼板(母材3)の接合が達成される。
[0023] 一方、本発明が対象としている炭素鋼に対して、従来のMIG溶接を行った場合、溶接が極めて不安定であるという課題が存在する。MAG溶接またはMIG溶接では、電極(ワイヤ)を陽極とする逆極性溶接であるため、母材の鋼板表面において酸化物のように仕事関数が低く、電子放出が起こりやすい領域を起点として陰極点が形成される。例えば、母材表面に強固な酸化皮膜を持つアルミニウム合金では、溶接線上の酸化皮膜を起点として陰極点が安定して形成するため良好な溶接が可能である。これに対し、酸化皮膜を有しにくい鋼では、O2またはCO2由来の酸化物が生成しないMIG溶接では、陰極点が定まらず、仕事関数の低い箇所を求めて陰極点が母材表面を激しく動き回る。このため、母材への入熱が安定して得られず、溶込み深さが過小であったり、溶込み深さのばらつきが大きい溶接継手が得られる。また、溶接が不安定化することにより、溶融池への酸化性ガスの侵入を遮断するArシールドガスのシールド性が低下し、スラグの生成が増加する場合がある。
[0024] この現象に対し、本発明者らは溶接実験によるアーク挙動を観察し、炭素鋼を対象としたMIG溶接で問題として上記で挙げられた溶込み不足ならびに溶込みの不安定化、スラグ生成の増加の主たる原因は、不安定な溶滴移行であると考えた。
図2(a)および図2(b)には、従来のMIG溶接による溶滴移行の様子を説明する概略図を示す。従来のMIG溶接の溶滴移行では、図2(a)のように溶接ワイヤ1が溶融し、細長い液柱から連続的に溶融池8へと輸送される形態と、図2(b)のように溶接ワイヤ1先端に大きな溶滴7が生成し、それが落下または短絡により溶融池8へと輸送される形態が混在する。この不安定な溶滴移行を抑制するためには、溶接ワイヤ1先端から溶滴7を規則的に離脱させることが有効であると考えられるが、Arシールドガスの場合、溶接ワイヤ1に作用する電磁ピンチ力が小さく、溶滴7の離脱が困難となる。
そこで、本発明では、溶滴移行を安定化させる手段として、溶接ワイヤ1先端と母材3との間で、図3(a)の非短絡状態と、図3(b)の短絡状態とが規則的に繰り返され、短絡状態時に溶滴7が母材3へ移行する、いわゆる周期的な短絡移行により接合を完了させることが有効であることを知見した。さらに、更なる溶接実験を重ねた結果、パルス電流波形のパルスピーク電流ならびにパルスピーク時間を限定することで、図4に示すような溶接部断面の溶込み深さを所定の値に制御することができ、所定の溶接継手強度が得られることを知見した。
[0025] 図4に溶接部断面において溶込み深さおよびのど厚を説明する概略図を示す。アーク溶接継手は、上板20、下板21、および上板20と下板21を接合し、前記上板20と前記下板21に対して溶け込んでいる溶接ビード6とを有しており、溶込み深さ23とは溶接部断面における上板20と下板21の境界24から溶接ビード6の下面までの距離のことを指す。下板の板厚t2は符号22である。
[0026] 下板の板厚t2と溶込み深さdが式(1)を満足
0.20 ≦d/t2≦ 0.80・・・(1)
(1)式中では、t2(mm):下板の板厚、d(mm):溶込み深さを示す。
d/t2が0.20未満では、溶接部の溶込み不良が発生し、溶接継手強度が低下する。そのため、d/t2は0.20以上とする。d/t2は好ましくは0.25以上である。d/t2はより好ましくは0.30以上である。d/t2はさらに好ましくは0.32以上である。もっとも好ましくは0.35以上である。一方、d/t2が0.80を超える場合では、溶接時の入熱過多によって溶接熱影響部の領域が大きくなり、溶接継手強度の低下を引き起こす。また、溶接変形が大きくなることによっても所定の溶接継手強度が得られない場合がある。このため、d/t2は0.80以下とする。d/t2は好ましくは0.75以下である。d/t2はより好ましくは0.70以下である。d/t2はさらに好ましくは0.68以下である。d/t2はもっとも好ましくは0.65以下である。
[0027] 上板の板厚t1および下板の板厚t2が5.0mm以下
上板の板厚t1および下板の板厚t2が5.0mmより大きい場合、入熱の拡散によって溶込みが過小となり、また図4に示すのど厚25が小さくなり、外荷重を受け持つ断面積(のど厚×溶接長)が過小となるため、溶接継手強度の低下に繋がる。そのため、上板の板厚t1および下板の板厚t2が5.0mm以下とする。上板の板厚t1および下板の板厚t2が4.8mm以下とすることが好ましい。4.5mm以下とすることがより好ましい。4.2mm以下とすることがさらに好ましい。4.0mm以下とすることがもっとも好ましい。下限については特に限定されるわけではないが、上板の板厚t1および下板の板厚t2は0.5mm以上とすることが好ましい。0.8mm以上とすることがより好ましい。1.0mm以上とすることがさらに好ましい。1.2mm以上とすることがもっとも好ましい。なお、溶接長とは図6で示す溶接ビード6の溶接線方向11の長さを指している。
[0028] スラグ被覆面積率SRATIOが15%以下
溶接ビード表面のビード表面積SBEADと前記ビード表面積SBEADのうちのスラグで覆われた領域の面積であるスラグ表面積SSLAGとを用いて下記(2)式で算出される、スラグ被覆面積率SRATIOが15%を超える場合、溶接部の広い範囲でスラグを起点とした錆発生ならびに腐食が進行し、板厚減少による溶接継手強度の低下が生じ得る。そのため、スラグ被覆面積率SRATIOは15%以下とする。スラグ被覆面積率SRATIOは好ましくは、14%以下である。スラグ被覆面積率SRATIOは、より好ましくは12%以下である。スラグ被覆面積率SRATIOはさらに好ましくは、10%以下である。スラグ被覆面積率SRATIOは、もっとも好ましくは8%以下である。下限は特に限定されるわけではなく、0%であってもよい。
SRATIO=SSLAG /SBEAD ×100 ・・・(2)
(2)式中では、SBEAD(mm2):ビード表面積、SSLAG(mm2):スラグで覆われた領域の面積であるスラグ表面積、SRATIO(%):スラグ被覆面積率を示す。
[0029] 次にアーク溶接継手の製造方法について説明する。
[0030] 平均溶接電流IAVEが100A以上320A以下でパルス溶接
図5に本発明のアーク溶接におけるパルス電流波形を示す概略図を示す。パルス溶接とは、パルスピーク電流(Ip)とパルスベース電流(Ib)が周期的に繰り返されて溶接する方法である。平均溶接電流IAVEとは図5のパルス波形で示すように周期的に変化する溶接電流の時間平均をとった値である。平均溶接電流IAVEが100A未満となるパルス溶接では、MIGアークの不安定化を抑制できず、所定の溶込み深さが得られない。そのため、平均溶接電流IAVEは100A以上とする。平均溶接電流IAVEは好ましくは、120A以上である。平均溶接電流IAVEはより好ましくは、140A以上である。平均溶接電流IAVEはさらに好ましくは、160A以上である。平均溶接電流IAVEはもっとも好ましくは、180A以上である。平均溶接電流IAVEが320Aを超えるパルス溶接では、入熱量が過大となることで溶接欠陥である溶落ちが発生する場合がある。そのため、平均溶接電流IAVEは320A以下とする。平均溶接電流IAVEは好ましくは、300A以下である。平均溶接電流IAVEはより好ましくは、270A以下である。平均溶接電流IAVEはさらに好ましくは、260A以下である。平均溶接電流IAVEはもっとも好ましくは、250A以下である。
[0031] パルスピーク電流Ipが400A以上600A以下
パルスピーク電流Ipが400A未満では、入熱量が過小となることで、溶込み深さが低下する。そのため、パルスピーク電流Ipは400A以上とする。パルスピーク電流Ipは好ましくは450A以上である。パルスピーク電流Ipはより好ましくは470A以上である。パルスピーク電流Ipはさらに好ましくは490A以上である。パルスピーク電流Ipはもっとも好ましくは500A以上である。また、パルスピーク電流Ipが600Aより大きい場合では、瞬間的な入熱量が過大となることで溶接欠陥である溶落ちが発生する場合がある。溶接欠陥である溶落ちが発生するということは、母材が正常に接合されておらず、所定のアーク溶接継手を得ることができないことを指す。このため、パルスピーク電流Ipは600A以下とする。パルスピーク電流Ipは好ましくは590A以下である。パルスピーク電流Ipはより好ましくは580A以下である。パルスピーク電流Ipはさらに好ましくは570A以下である。パルスピーク電流Ipはもっとも好ましくは560A以下である。
[0032] なお、パルスベース電流(Ib)は過小であるとベース期間でのアーク放電が不安定になりビード形状の劣化を生じ、また溶込み不足となる場合がある。このため、パルスベース電流(Ib)は30A以上とすることが好ましい。パルスベース電流(Ib)はより好ましくは40A以上である。パルスベース電流(Ib)はさらに好ましくは45A以上である。パルスベース電流(Ib)はもっとも好ましくは50A以上である。一方、過大であると溶落ちを引き起こし、またパルスピーク電流(Ip)とパルスベース電流(Ib)の差を十分に確保できず、溶接ワイヤ1先端に形成した溶滴7を溶融池8へと押し下げ短絡させる作用が十分に得られず溶接が安定しない場合がある。このため、パルスベース電流(Ib)は120A以下とすることが好ましい。パルスベース電流(Ib)は110A以下とすることがより好ましい。パルスベース電流(Ib)はさらに好ましくは100A以下である。パルスベース電流(Ib)は90A以下とすることがもっとも好ましい。
[0033] パルスピーク時間Tpが1.5ms以上3.5ms以下
パルスピーク時間Tpが1.5ms未満では、パルスピーク電流と同様に入熱量が過小となることで、溶込み深さが低下する。そのため、パルスピーク時間Tpは1.5ms以上とする。パルスピーク時間Tpは、好ましくは1.8ms以上とする。パルスピーク時間Tpはより好ましくは2.0ms以上である。パルスピーク時間Tpは、さらに好ましくは2.1ms以上とする。また、パルスピーク時間Tpが3.5msを超える場合では、入熱量が過大となることで溶接欠陥である溶落ちが発生する場合がある。このため、パルスピーク時間Tpは3.5ms以下とする。パルスピーク時間Tpは、好ましくは3.2ms以下とする。パルスピーク時間Tpはより好ましくは3.0ms以下である。パルスピーク時間Tpは、さらに好ましくは2.9ms以下とする。パルスピーク時間Tpは、より好ましくは2.8ms以下とする。
[0034] パルスピーク電流Ipとパルスベース電流Ib、パルスピーク時間Tp、パルスベース電流からパルスピーク電流までの立ち上がり時間Tup、パルスピーク電流からパルスベース電流までの立ち下がり時間Tdown、アーク電圧V、溶接速度Wが下記(3)式を満足(好適条件)
5.8 ≦(Ip×(Tp+Tup+Tdown)-(Ip-Ib)×(Tup+Tdown)/2)/(Tp+Tup+Tdown)×V/W/1000 ≦ 14.4 ・・・(3)
Ip(A):パルスピーク電流、Ib(A):パルスベース電流、Tp(ms):パルスピーク時間、Tup(ms):立ち上がり時間、Tdown(ms):立ち下がり時間、V(V):アーク電圧、W(cm/s):溶接速度
(Ip×(Tp+Tup+Tdown)-(Ip-Ib)×(Tup+Tdown)/2)/(Tp+Tup+Tdown)×V/W/1000が5.8kJ/cm未満の場合、溶込みに影響を及ぼすピーク時の入熱量が過小となり、溶込み深さ23が低下する。そのため、(Ip×(Tp+Tup+Tdown)-(Ip-Ib)×(Tup+Tdown)/2)/(Tp+Tup+Tdown)×V/W/1000は5.8kJ/cm以上とすることが好ましい。より好ましくは6.5kJ/cm以上である。さらに好ましくは7.0kJ/cm以上である。もっとも好ましくは7.5kJ/cm以上である。また、14.4kJ/cmを超える場合では、入熱量が過大となることで溶接欠陥である溶落ちが発生する場合がある。このため、(Ip×(Tp+Tup+Tdown)-(Ip-Ib)×(Tup+Tdown)/2)/(Tp+Tup+Tdown)×V/W/1000は14.4kJ/cm以下とすることが好ましい。より好ましくは12.8kJ/cm以下である。さらに好ましくは11.5kJ/cm以下である。もっとも好ましくは10.2kJ/cm以下である。
[0035] シールドガスとして98体積%以上であるArガスを使用
シールドガスのArガス比率が98体積%未満である場合、シールドガス中の酸化性ガスと溶融金属に含まれる合金元素との化学反応が促進され、耐食性低下の原因となるスラグの生成量が増加する。そのため、シールドガスのArガス比率は98体積%以上とする。シールドガスのArガス比率は好ましくは99体積%以上である。上限は特に限定されるわけではなく、Arガス比率は100%であってもよい。
[0036] 本発明で使用する溶接ワイヤ1は特に限定しない。例えば、JIS Z 3312 に記載されているMAG溶接用のソリッドワイヤなどを用いることが可能である。
[0037] また、本発明の母材3は、鋼板およびめっき鋼板を対象とする。鋼板の成分組成は限定されるものではないが、例えば、C:0.02~0.3質量%、Si:0.01質量%以上、Mn:0.5%質量%以上、P:0.05質量%以下、S:0.05質量%以下が含有された鋼板が好ましく、その他にCu、Ni、Cr、Ti等の合金元素を含有しても良い。上記鋼板では、Siは3.0質量%以下とすることが好ましく、Mnは5.0質量%以下とすることが好ましい。また、Pの下限は特に限定されるものではないが0.0005質量%以上とすることが好ましく、Sの下限は特に限定されるものではないが0.0005質量%以上とすることが好ましい。また、めっき鋼板におけるめっき組成は特に限定されないが、例えばZnが挙げられる。
[0038] 以下、本発明の実施例について説明する。表1に示す成分を有する2枚の鋼板(2枚の鋼板は同板厚)を用いて重ね、例えば図1に示す方法にて隅肉溶接を行なった。なお、表1に示す以外の鋼板の成分として、FeならびにCu、Ni、Cr、Ti等の合金元素を含む。溶接は表2に示す溶接条件で実施した。溶接ワイヤにはJIS Z 3312 に記載されているMAG溶接用のソリッドワイヤを用いた。
[0039] 以上のようにして得られた溶接された鋼板について、以下の試験方法に従い、スラグ被覆面積率、溶込み深さ、溶接部の耐食性、溶接継手強度を評価した。
[0040] (スラグ被覆面積率)
図6は溶接ビードにおけるビード面積およびスラグ被覆面積を示す概略図である。図6に示すようなビード表面積SBEADとスラグ被覆表面積SSLAGは、溶接ビード6のビード始終端部10(各々長さ15mm)を除いた領域の表面を真上から撮影し、溶接ビード6およびスラグの上面からの投影面積を測定して算出する。溶接ビード6の長さが130mm未満である場合は、ビード始終端部10を除く全長の表面を撮影する。溶接ビード6の長さが130mm以上である場合は、ビード始終端部10を除いて任意の部位(長さ100mm)の表面を撮影する。算出したスラグ表面積SSLAGの値をビード表面積SBEADの値で除すことでスラグ被覆面積率SRATIOを求めた。SRATIOが15%以下を合格とした。
[0041] (溶込み深さ)
溶込み深さdの測定は、溶接ビード6のビード始終端部10(各々長さ15mm)を除いた領域において、図4に示すように溶接ビード6の任意の5箇所における溶接線に垂直(図6に記載の直線AAに平行な方向)な板厚方向断面を観察して行った。ただし、任意の5箇所は互いに5mm以上離れた位置とした。ここでは、溶接ビード6の任意の箇所を溶接線に垂直な板厚方向に切断し、各々の溶込み深さ23を求め、それらの平均値を「溶込み深さd(mm)」とした。d/t2(t2は下板の板厚)が0.20以上0.80以下を合格とした。
[0042] (耐食性評価結果)
図7は溶接ビードにおける耐食性試験の様子を示す概略図である。まず、腐食試験後のアーク溶接継手を浸漬用剥離剤に浸漬して電着塗装を剥離した後、ISO8407に準拠して腐食生成物を除去した。次いで、溶接ビード6のビード始終端部10(各々長さ15mm)を含む場合は、ビード始終端部10を除いた領域の表面を撮影し、得られた写真を解析して腐食領域12においてビード止端部から溶接線方向11に垂直な方向への最大腐食幅HMAXを測定した。溶接ビード6の長さが130mm未満であった場合は、ビード始終端部10を除く全長の表面を撮影した。溶接ビード6の長さが130mm以上であった場合は、ビード始終端部10を除いて任意の部位(長さ100mm)の表面を撮影した。耐食性の評価は、最大腐食幅HMAXが6.0mm未満の場合を優れていると判断して「○」とし、6.0mm以上の場合を耐食性が不足していると判断して「×」とした。
[0043] (溶接継手強度の評価結果)
まず、機械加工により、溶接継手からJIS Z 2241に記載の引張試験片を得た。なお、引張試験片は溶接部が中央になるように作製した。作製した引張試験片の引張試験として、室温にて、引張速度10mm/minの引張試験を実施し、継手引張強度を取得した。この値を母材の引張強度で除した値(ここでは、単に強度比という)を溶接継手強度の評価パラメータとした。溶接継手強度の評価は、強度比が0.6以上の場合をより優れると判断して「◎」とし、0.5以上0.6未満の場合を優れると判断して「〇」とし、0.5未満の場合を溶接継手強度が不足していると判断して「×」とした。
[0044] 表2から明らかなように、発明例として示す溶接No.1~6、12~17は、SRATIOが15%以下かつd/t2が0.20以上0.80以下であり、耐食性ならびに溶接継手強度に優れた溶接継手が得られた。
[0045] これら発明例のうちの溶接No.1~4、12~14は、SRATIOが15%以下かつd/t2が0.30以上0.70以下であり、より耐食性ならびに溶接継手強度に優れた溶接継手が得られた。
[0046] これに対して、比較例である溶接No.7~11はSRATIOが15%より大きい、またはd/t2が0.20未満もしくは0.80より大きく、良好な溶接継手が得られなかった。
[0047] なお、表2では、「SRATIOが15%以下かつd/t2が0.30以上0.70以下かつ溶接継手強度が『◎』」の場合に評価Aとし、「SRATIOが15%以下かつd/t2が0.20以上0.30未満もしくはSRATIOが15%以下かつd/t2が0.70より大きく0.80以下かつ溶接継手強度が『〇』」の場合に評価Bとし、「SRATIOが15%より大きい、またはd/t2が0.20未満もしくは0.80より大きい、または溶接継手強度が『×』」の場合に評価Fとした。評価Fは不合格とし、評価A、Bを合格とした。
[0048]
[0049]
[0050] 1 溶接ワイヤ
2 溶接トーチ
3 母材
5B アーク
6 溶接ビード
7 溶滴
8 溶融池
10 ビード始終端部
11 溶接線方向
12 腐食領域
20 上板
21 下板
22 下板の板厚
23 溶込み深さ
24 溶接部断面における上板と下板の境界
25 のど厚
Tup 立ち上がり時間
Tp ピーク電流時間
Tdown 立ち下がり時間
Tb パルスベース電流時間
Tup+Tp+Tdown+Tb パルス1周期
SBEAD ビード表面積
SSLAG スラグ被覆表面積
HMAX 最大腐食幅

File: extracted_data/6024046002719.txt
=== PATENT SKEY: 6024046002719 ===
=== SOURCE URL: http://newsd.wips.co.kr/wipslink/api/dwodshtm.wips?skey=6024046002719 ===

==============================
=== CLAIMS (청구항) ===
==============================

청구항 정보를 추출하지 못했습니다.

==============================
=== DETAILED DESCRIPTION (상세 설명) ===
==============================

所定の間隔で並列に配置された複数の長尺部材を有するスクリーンと、前記スクリーンに載置された板材とをすみ肉溶接するすみ肉溶接装置であって、
前記すみ肉溶接される部分に溶接施工として入熱する溶接トーチと、
前記板材における前記すみ肉溶接される前記部分のうち、前記スクリーンから遠い側の角部を検出する角部検出器と、
検出された前記角部に前記溶接トーチを向ける溶接トーチ移動機構と、
前記角部に向けられた前記溶接トーチにパルスの溶接電流を流す溶接電源と
を備える、すみ肉溶接装置。
前記溶接トーチ移動機構は、前記パルスの溶接電流が流れている前記溶接トーチを、常に前記角部に向くようにする、請求項1に記載のすみ肉溶接装置。
前記溶接電源は、前記パルスの溶接電流におけるベース電流からピーク電流までの電流の増加速度を所定値以下にする、請求項1又は請求項2に記載のすみ肉溶接装置。
所定の間隔で並列に配置された複数の長尺部材を有するスクリーンと、前記スクリーンに載置された板材とをすみ肉溶接するすみ肉溶接方法であって、
前記すみ肉溶接される部分に溶接施工として入熱する溶接トーチを準備し、
前記板材における前記部分のうち、前記スクリーンから遠い側の角部を検出し、
検出された前記角部に前記溶接トーチを向け、
前記角部に向けられた前記溶接トーチにパルスの溶接電流を流す、すみ肉溶接方法。
前記パルスの溶接電流が流れている前記溶接トーチを、常に前記角部に向くようにする、請求項4に記載のすみ肉溶接方法。
前記パルスの溶接電流におけるベース電流からピーク電流までの電流の増加速度を所定値以下にする、請求項4又は請求項5に記載のすみ肉溶接方法。
前記溶接トーチに前記パルスの溶接電流を流す前に、前記すみ肉溶接される前記部分に前記入熱を吸収する吸熱金属を配置する、請求項4又は請求項5に記載のすみ肉溶接方法。
所定の間隔で並列に配置された複数の長尺部材を有するスクリーンと、前記スクリーンに載置された板材とがすみ肉溶接されたすみ肉溶接構造物であって、
前記スクリーンと、
前記板材と、
前記すみ肉溶接により形成された溶接金属と
を備え、
前記溶接金属の高さは、前記板材の厚さ以上であり、
前記溶接金属ののど厚は、前記溶接金属の高さの1/√2以上である、すみ肉溶接構造物。
前記スクリーンは、
前記すみ肉溶接された前記長尺部材である溶接長尺部材と、
前記溶接長尺部材に隣り合う前記長尺部材のうち、前記板材が載置されず、前記すみ肉溶接されていないものである非溶接長尺部材と
を有し、
前記溶接長尺部材と前記非溶接長尺部材との間隔は、前記すみ肉溶接された長さのうち、60%以上の長さで基準値を満たす、請求項8に記載のすみ肉溶接構造物。

File: extracted_data/6025001004936.txt
=== PATENT SKEY: 6025001004936 ===
=== SOURCE URL: http://newsd.wips.co.kr/wipslink/api/dwodshtm.wips?skey=6025001004936 ===

=== DETAILED DESCRIPTION ===

摩擦攪拌点接合方法および摩擦攪拌点接合装置
[0001] 本開示は、複数の部材を接合するための摩擦攪拌点接合方法および摩擦攪拌点接合装置に関する。
[0002] 航空機、鉄道車両又は自動車などの構造物の構成部材として、複数の部材が接合された接合体が用いられることがある。このような接合の手法の一つとして、摩擦攪拌点接合方法が知られている。
[0003] 例えば特許文献1に開示されているように、互いに独立して予め定められた軸線周りに回転可能且つ前記軸線方向に進退可能なピン部材及びショルダ部材と、ショルダ部材の外周を囲むクランプ部材とが設けられた複動式摩擦攪拌点接合装置が知られている。
[0004] 特開2006-320924号公報
[0005] 上記のような摩擦攪拌点接合方法において、接合しようとする一対の被接合物の少なくとも一の接合面に塗膜が形成されている場合がある。特許文献1に記載された技術によって、このような少なくとも一方に塗膜が形成された一対の被接合物を、摩擦撹拌点接合しようとすると、摩擦攪拌された領域に塗膜が偏って残留することで接合強度が低下するおそれがある。
[0006] 本開示の目的は、少なくとも一方に塗膜が形成された複数の被接合物を、接合強度が低下することを抑止しながら接合することが可能な摩擦攪拌点接合方法および摩擦攪拌点接合装置を提供することにある。
[0007] 本開示の一の局面に係る摩擦攪拌点接合方法は、少なくとも一方に塗膜が形成された第1部材および第2部材であって異材の関係にある第1部材および第2部材を摩擦熱で軟化させることによって接合する方法である。当該摩擦攪拌点接合方法は、ピンと前記ピンが内挿される中空部を含む円筒状のショルダとを有する摩擦攪拌点接合装置を準備することと、前記第1部材と前記第2部材とが重なり合う重なり部を形成するとともに、前記ピンおよび前記ショルダを前記重なり部に対向して配置することと、前記ピンを前記重なり部から退避させつつ前記ショルダを前記重なり部の所定の第1圧入位置まで圧入することで前記ショルダの内側に前記第2部材が隆起したアンカーを形成し、前記塗膜を特定位置に偏在させて、前記第1部材と前記第2部材とを接合することと、前記ピンを前記重なり部に近づけながら前記ショルダを前記第1圧入位置から退避させることと、前記ピンを前記重なり部から退避させつつ前記ショルダを前記重なり部の所定の第2圧入位置まで圧入することで、前記特定位置に偏在した前記塗膜を分散させることと、前記ピンを前記重なり部に近づけながら前記ショルダを前記第2圧入位置から退避させることと、を備える。
[0008] また、本開示の他の局面に係る摩擦攪拌点接合方法は、少なくとも一方に塗膜が形成された第1部材および第2部材であって異材の関係にある第1部材および第2部材を摩擦熱で軟化させて接合する摩擦攪拌点接合方法である。当該接合方法は、ピンと前記ピンが内挿される中空部を含む円筒状のショルダとを有する摩擦攪拌点接合装置を準備することと、前記第1部材と前記第2部材とが重なり合う重なり部を形成するとともに、前記ピンおよび前記ショルダを前記重なり部に対向して配置することと、前記ピンを前記重なり部から退避させつつ前記ショルダを前記重なり部の所定の第1圧入位置まで圧入することで前記ショルダの内側に前記第2部材が隆起したアンカーを形成し、前記第1部材と前記第2部材とを接合することと、前記ピンを前記重なり部に近づけながら前記ショルダを前記第1圧入位置から退避させることと、前記ピンを前記重なり部から退避させつつ前記ショルダを前記重なり部の所定の第2圧入位置まで圧入することと、前記ピンを前記重なり部に近づけながら前記ショルダを前記第2圧入位置から退避させることと、前記第1圧入位置を、前記第2部材の表面よりも深い位置に設定することと、を備える。
[0009] また、本開示の他の局面に係る摩擦攪拌点接合装置は、少なくとも一方に塗膜が形成された第1部材および第2部材であって異材の関係にある第1部材および第2部材を摩擦熱で軟化させて接合することが可能な装置である。当該摩擦攪拌点接合装置は、ピンと前記ピンが内挿される中空部を含む円筒状のショルダとを有する接合ツールと、前記接合ツールを回転させることが可能な回転機構と、前記ピンおよび前記ショルダを前記ピンが延びる方向に独立して移動させることが可能な移動機構と、前記ピンおよび前記ショルダが前記第1部材と前記第2部材とが重なり合う重なり部に対向して配置された状態で、前記回転機構および前記移動機構を制御して、前記第1部材と前記第2部材とを接合する制御部と、を備える。前記制御部は、前記回転機構および前記移動機構を制御して、前記ピンを前記重なり部から退避させつつ前記ショルダを前記重なり部の所定の第1圧入位置まで圧入することで前記ショルダの内側に前記第2部材が隆起したアンカーを形成し、前記塗膜を特定位置に偏在させて、前記第1部材と前記第2部材とを接合し、前記ピンを前記重なり部に近づけながら前記ショルダを前記第1圧入位置から退避させたのち、前記ピンを前記重なり部から退避させつつ前記ショルダを前記重なり部の所定の第2圧入位置まで圧入することで、前記特定位置に偏在した前記塗膜を分散させ、前記ピンを前記重なり部に近づけながら前記ショルダを前記第2圧入位置から退避させる。
[0010] 図1は、本開示の一実施形態に係る摩擦攪拌点接合装置の構成を示す模式図である。図2は、本開示の一実施形態に係る摩擦攪拌点接合方法を用いたプロセスの一部を示す図である。図3は、本開示の一実施形態に係る摩擦攪拌点接合方法を用いたプロセスの一部を示す図である。図4は、本開示の一実施形態に係る摩擦攪拌点接合方法の工程チャートを示す図である。図5は、接合体の接合部を説明するための模式的な断面図である。図6は、接合部にアンカーが形成されていない場合又はアンカーが小さい場合の塗膜の分布を示す模式的な断面図である。図7は、接合部にアンカーが形成されている場合の塗膜の分布を示す模式的な断面図である。図8は、本開示の変形実施形態に係る摩擦攪拌点接合方法を用いたプロセスを示す図である。図9は、本開示の実施例および比較例における引張せん断強さを示すグラフである。図10は、図9に示す引張せん断強さを測定する様子を示す模式的な斜視図である。図11は、本開示に関する比較例の接合部の断面写真である。図12は、図11の一部を拡大した拡大断面写真である。図13は、本開示の実施例の接合部の断面写真である。図14は、図13の一部を拡大した拡大断面写真である。図15は、本開示に関する比較例の接合部の断面写真である。図16は、本開示に関する比較例の接合部におけるアルミ柱の底面の拡大写真である。図17は、図15のアルミ柱の底部を拡大した拡大断面写真である。図18は、本開示の実施例の接合部の断面写真である。図19は、本開示の実施例の接合部におけるアルミ柱の底面の拡大写真である。図20は、図18の第1部材と第2部材との界面を拡大した拡大断面写真である。図21は、ショルダによる接合界面位置を説明するための模式図である。図22は、ショルダによる接合界面位置を説明するための模式図である。図23は、ショルダによる接合界面位置を説明するための模式図である。図24は、摩擦攪拌点接合時のショルダの圧入量の推移を示すグラフである。図25は、本開示の実施例および比較例における十字引張強さを示すグラフである。図26は、本開示の参考例の接合部の断面写真である。図27は、図26の一部を拡大した拡大断面写真である。図28は、摩擦攪拌点接合時のショルダの圧入量の推移を示すグラフである。図29は、本開示の実施例の接合部の断面写真である。図30は、図29の一部を拡大した拡大断面写真である。図31は、図29の一部を拡大した拡大断面写真である。
[0011] 以下、図面に基づいて、本開示の実施形態を詳細に説明する。本開示に係る摩擦攪拌点接合方法は、金属製のプレート、フレーム、外装材或いは柱状材等の構造材を、二つ以上重ね合わせて点接合してなる各種接合体の製造に適用することができる。製造される接合体は、例えば、航空機、鉄道車両又は自動車などの構造物の構成部材となる。
[0012] [摩擦攪拌点接合装置の構成]
図1は、本開示の一実施形態に係る摩擦攪拌点接合装置Mの構成を示す模式図である。
[0013] 摩擦攪拌点接合装置Mは、上板31と下板32とを摩擦熱で軟化させることによって接合する。摩擦攪拌点接合装置Mは、摩擦攪拌点接合用のツール1と、ツール1を回転及び昇降駆動するツール駆動部2と、ツール駆動部2の動作を制御するコントローラCとを含む。なお、図1には「上」「下」の方向表示を付しているが、これは説明の便宜のためであり、実際のツール1の使用方向を限定する意図ではない。
[0014] ツール1は、ツール固定部によって支持される。前記ツール固定部は、例えば多関節ロボットの先端部とすることができる。ツール1の下端面に対向して、バックアップ15が配置されている。ツール1とバックアップ15との間には、接合対象となる少なくとも二つの金属部材が配置される。図1では、平板プレートからなる上板31の一部と、同じく平板プレートからなる下板32の一部とが上下方向に重なり合った重なり部30が、ツール1とバックアップ15との間に配置されている例を示している。なお、ツール1は、本開示の接合ツールに相当する。
[0015] ツール1は、所定の軸方向に沿って延びる中心軸を有するピン11と、ショルダ12と、クランプ13と、スプリング14とを含む。ピン11は円柱状に形成されており、その中心軸が上下方向に延びるように配されている。ピン11は、前記中心軸を回転軸Rとして回転可能であり、且つ、回転軸Rに沿って上下方向に昇降、つまり進退可能である。なお、ツール1の使用時には、回転軸Rと重なり部30における点接合位置Wとが位置合わせされる。ツール1は、ピン11およびショルダ12が独立して移動する複動式のツールである。
[0016] ショルダ12は、ピン11が内挿される中空部を備え、円筒状に形成された部材である。ショルダ12の軸心は、回転軸Rであるピン11の軸心と同軸上にある。ショルダ12は、回転軸R回りに回転し、且つ、回転軸Rに沿って上下方向に昇降、つまり進退する。
[0017] ショルダ12と、前記中空部に内挿されたピン11とは、共に回転軸Rの軸回りに回転しつつ、回転軸R方向に相対移動する。すなわち、ピン11及びショルダ12は、回転軸Rに沿って同時に昇降するだけでなく、一方が下降し他方が上昇するという独立移動を行うことができる。
[0018] クランプ13は、ショルダ12が内挿される中空部を備え、円筒状に形成された部材である。クランプ13の軸心も、回転軸Rと同軸上にある。クランプ13は、軸回りに回転はしないが、回転軸Rに沿って上下方向に昇降、つまり進退する。クランプ13は、ピン11又はショルダ12が摩擦攪拌を行う際に、これらの外周を囲う役目を果たす。クランプ13の囲いによって、摩擦攪拌材料を四散させず、摩擦攪拌点接合部分を平滑に仕上げることができる。
[0019] スプリング14は、クランプ13の上端側に取り付けられ、クランプ13を重なり部30に向かう方向である下方に付勢している。クランプ13は、スプリング14を介して、前記ツール固定部に取り付けられている。バックアップ15は、図1に示すように、接合対象である重なり部30の下面側を支持する支持面15Aを備える。バックアップ15は、ピン11又はショルダ12が重なり部30に圧入される際に、当該重なり部30を支持する裏当て部材である。スプリング14で付勢されたクランプ13は、重なり部30をバックアップ15に押し当てる。
[0020] ツール駆動部2は、回転駆動部21と、昇降駆動部22とを含む。回転駆動部21は、モーター及び駆動ギア等を含み、ピン11及びショルダ12を回転軸R回りに回転駆動する。回転駆動部21は、ツール1を回転させる、本開示の回転機構に相当する。昇降駆動部22は、回転軸Rに沿ってピン11、ショルダ12およびクランプ13を進退移動、つまり昇降させる機構である。昇降駆動部22は、ピン11の重なり部30への圧入並びに重なり部30からの退避を行うように、ピン11を駆動する。また、昇降駆動部22は、回転軸Rに沿ってショルダ12を進退移動させ、ショルダ12の重なり部30への圧入並びに退避を行わせる。なお、昇降駆動部22は、ピン11およびショルダ12をピン11が延びる軸方向にそれぞれ独立して移動させることが可能な、本開示の移動機構に相当する。また、昇降駆動部22は、クランプ13を重なり部30に向けて移動させ、重なり部30をバックアップ15に押圧させる。この際、スプリング14の付勢力が作用する。換言すれば、本実施形態では、ピン11、ショルダ12およびクランプ13を一体で駆動させる第1の昇降軸部と、ピン11を独立して駆動させる第2の昇降軸部と、中心の回転軸部の3つの軸部から構成される。
[0021] コントローラCは、マイクロコンピュータ等からなり、所定の制御プログラムを実行することで、ツール駆動部2の各部の動作を制御する。具体的にはコントローラCは、回転駆動部21を制御して、ピン11及びショルダ12に所要の回転動作を行わせる。また、コントローラCは、昇降駆動部22を制御して、ピン11、ショルダ12及びクランプ13に、所要の進退移動動作を行わせる。コントローラCは、本開示の制御部に相当し、以後で説明する各部材の回転、移動量、移動位置、その加圧力などをそれぞれ設定する。
[0022] 上板31は、金属からなり、図1に示すように、上板表面31Aと上板裏面31Bとを有する。上板表面31Aは、上板31の表面であり、図1では上板31の上面に相当する。同様に、上板裏面31Bは、上板31の裏面であり、図1では上板31の下面に相当する。上板31は、本開示の第1部材に相当する。上板表面31Aは本開示の第1表面に相当し、上板裏面31Bは本開示の第1裏面に相当する。また、一例として、上板31はアルミニウム合金(アルミニウム)である。なお、上板31は、展伸材、鋳物でもよい。また、上板31には、電着塗装が施されている。すなわち、上板31の上板表面31Aおよび上板裏面31Bには塗膜が形成されている。なお、他の実施形態において、上板31には化成処理などが施されていても良い。また、本開示におけるアルミニウムは、アルミニウム合金を含む。
[0023] 下板32は、金属からなり、図1に示すように、下板表面32Aと下板裏面32Bとを有する。下板表面32Aは、下板32の表面であり、図1では下板32の上面に相当する。同様に、下板裏面32Bは、下板32の裏面であり、図1では下板32の下面に相当する。下板32は、本開示の第2部材に相当する。また、下板表面32Aは本開示の第2表面に相当し、下板裏面32Bは本開示の第2裏面に相当する。また、一例として、下板32は、高張力鋼(鋼)である。すなわち、上板31と下板32とは異材の金属からなる。なお、下板32は、アルミニウム合金、軟鋼(鋼)、ホットスタンプ鋼(鋼)でもよい。また、下板32には、非メッキ処理、亜鉛メッキ処理、Al-Siメッキ処理、化成処理、電着塗装などが施されていてもよい。また、上板31と下板32との間には、接着剤やシーリング材が介在してもよい。
[0024] また、本実施形態において上板31と下板32とが異材である組み合わせとして、上板31、下板32の順に、以下を例示することができる。(例1)AlとFe、(例2)樹脂とFe、(例3)AlとMg、(例4)樹脂とMg、(例5)樹脂とAl。このような組み合わせの場合、下板32の硬度が上板31の硬度よりも高いため、後記のアンカー4Bを安定して形成することができる。
[0025] [ツールの使用方法]
続いて、本実施形態で例示しているツール1の使用方法、すなわち、摩擦攪拌点接合方法について説明する。摩擦攪拌点接合装置Mの使用方法としては、大略的に、ツール1のピン11を先行して接合部材の重なり部30へ圧入させるピン先行プロセスと、ショルダ12を先行して接合部材の重なり部30へ圧入させるショルダ先行プロセスとがある。このうち、本実施形態では、ショルダ先行プロセスが採用される。
[0026] 図2および図3は、前記ショルダ先行プロセスによる摩擦攪拌点接合方法を用いたプロセスの一部を示す図である。なお、図3のプロセスは図2のプロセスの後に実行される。
[0027] 図4は、本実施形態に係る摩擦攪拌点接合方法の工程チャートを示す図である。図2乃至図4は、上板31と下板32との重なり部30を摩擦攪拌点接合する場合のプロセスを示している。
[0028] 摩擦攪拌点接合を行うにあたって、まず、図4のステップS1に示すように、上板31および下板32によって重なり部30を形成する。重なり部30では、下板表面32Aの少なくとも一部が上板裏面31Bに当接し、上板31と下板32とが重なり合うように配置される。
[0029] 次に、図2のプロセスP11、図4のステップS2に示すように、ツール1が所定の位置に配置されるとともに、回転される。具体的に、まず上板31及び下板32の重なり方向、つまり上下方向にツール1の回転軸Rが平行になるように、重なり部30にツール1が対向して配置される。なお、この対向して配置される態様について、ツール1の回転軸Rが上下方向に対して傾斜するように配置されるものでもよい。本実施形態では、回転軸Rが、図1のように予め定められた点接合位置Wに位置合わせされた状態で、ツール1の下端面が上板31の上板表面31Aに当接される。この際、クランプ13は、図1のスプリング14の付勢力を伴って重なり部30をバックアップ15に押圧する。ツール1の下端面が上板31の上板表面31Aに当接した状態で、コントローラCが図1の回転駆動部21を制御してピン11及びショルダ12を回転軸R回りに所定の回転数で回転させる。
[0030] この回転により、重なり部30におけるピン11及びショルダ12が当接している領域が摩擦によって予熱される。すなわち、図2のプロセスP11、図4のステップS2は、重なり部30の予熱工程を示している。
[0031] 次に、図2のプロセスP12、図4のステップS3に示すように、ピン11が重なり部30から退避するとともに、ショルダ12が重なり部30に圧入される圧入工程が行われる。この工程では、コントローラCが、ツール1の回転を維持しながら、昇降駆動部22を制御してショルダ12を図2のプロセスP12のように下降させて重なり部30へ圧入させる一方、昇降駆動部22を制御してピン11を上昇、つまり退避させる。なお、クランプ13は不動である。ショルダ12は、重なり部30において上板表面31Aから下板表面32Aよりも深い第1圧入位置に至るまで圧入される。なお、この際の下板表面32Aは、本開示における第2部材の表面に相当し、下板32の上部金属表面である。仮に、下板32に塗膜がある場合でも、第2部材の表面は金属部分の表面のことを言う。
[0032] また、上記の圧入動作により、図2の矢印b1で示すように、ショルダ12の圧入領域の材料が攪拌され、前記圧入によって重なり部30から溢れ出した溢れ出し材料OFが、ピン11の退避によって生じた、ショルダ12の中空空間に逃がされる。この結果、後記で詳述する図5のアンカー4Bの基礎となる部分が形成される。なお、圧入工程では、ピン11、ショルダ12およびクランプ13の全体に対して、軸方向に沿った加圧力、すなわち、圧入加圧力が付与される。一方、クランプ13には、当該クランプ13をバックアップ15に向かって押し付ける加圧力が付与される。この結果、ツール1が接合体3に向かって押し込まれる加圧力は、圧入加圧力からクランプの加圧力を差し引いた力に相当する。
[0033] 次に、コントローラCは、図2のプロセスP13、図4のステップS4に示すように、ツール1の回転を維持しながら、昇降駆動部22を制御してショルダ12を前記第1圧入位置から退避させるとともに、昇降駆動部22を制御してピン11を重なり部30に進入するように下降させる。この工程は、溢れ出し材料OFの埋め戻し工程を示している。当該工程では、コントローラCが、昇降駆動部22を制御してショルダ12を上昇させる一方で、昇降駆動部22を制御してピン11を下降させる。ピン11の下降により、図2の矢印b2で示すように、前記中空空間に逃がされた溢れ出し材料OFが、ショルダ12の圧入領域に埋め戻される。
[0034] 次に、図2のプロセスP14、図4のステップS5で示すように、重なり部30にならし処理を施す、ならし工程が行われる。当該工程では、コントローラCが、昇降駆動部22を制御して、ピン11の下端面及びショルダ12の下端面を上板31の上板表面31Aよりも僅かに低い位置に配置した状態で両者を回転させ、点接合部分を平滑化する。その後、図2のプロセスP15、図4のステップS6で示すように、ツール1が重なり部30から離間される。
[0035] 次に、図3のプロセスP21に示すように、ツール1の下端面が再び上板31の上板表面31Aに当接される。そして、コントローラCが図1の回転駆動部21を制御してピン11及びショルダ12を回転軸R回りに所定の回転数で回転させる。この回転により、図4のステップS7に示すように、重なり部30におけるピン11及びショルダ12が当接している領域が摩擦によって予熱される。すなわち、図3のプロセスP21は、図2のプロセスP11と同様に、重なり部30の予熱工程を示している。
[0036] 次に、図3のプロセスP22、図4のステップS8に示すように、ピン11が重なり部30から退避するとともに、ショルダ12が重なり部30に圧入される圧入工程が再び行われる。この工程は、概ね図2のプロセスP12と同様である。ショルダ12は、重なり部30において上板表面31Aから所定の第2圧入位置に至るまで圧入される。
[0037] 次に、コントローラCは、図3のプロセスP23、図4のステップS9に示すように、ツール1の回転を維持しながら、昇降駆動部22を制御してショルダ12を前記第2圧入位置から退避させるとともに、昇降駆動部22を制御してピン11を重なり部30に進入するように下降させる。この工程は、概ね図2のプロセスP13と同様である。
[0038] 次に、図3のプロセスP24、図4のステップS10で示すように、重なり部30にならし処理を施す、ならし工程が再び行われる。当該工程においても、コントローラCが、昇降駆動部22を制御して、ピン11の下端面及びショルダ12の下端面を上板31の上板表面31Aよりも僅かに低い位置に配置した状態で両者を回転させ、点接合部分を平滑化する。この結果、後記で詳述する図5のインデント4Tが形成される。なお、インデント4Tは必ずしも形成される必要はない。その後、図3のプロセスP25、図4のステップS11で示すように、ツール1が重なり部30から離間される。以上のプロセスにより、上板31と下板32とが接合された、図1の攪拌接合部4が形成される。攪拌接合部4は、本開示の接合部に相当する。
[0039] [接合体の断面構造について]
図5は、上記のような摩擦攪拌点接合方法によって形成された接合体3の攪拌接合部4を説明するための模式的な断面図である。攪拌接合部4は、接合底面4Aと、アンカー4Bと、インデント4Tとを有する。なお、図5では、上板31および下板32の厚さT1、T2が示されている。
[0040] 接合底面4Aは、ショルダ12に加圧されることで上板表面31Aを基準として下板表面32Aよりも深い位置に生じる、上板31と下板32との接合界面である。回転軸Rに沿って見た場合、接合底面4Aは、ショルダ12のショルダ下面部12Sに対応するリング形状を有する。なお、当該リング形状は、2つの正円からなるものに限定されるものではなく、摩擦攪拌点接合の条件に応じて異形となることがある。換言すれば、接合底面4Aは平面視において略リング形状を有する。
[0041] アンカー4Bは、接合底面4Aの径方向内側において、下板32の一部が接合底面4Aを基準として下板表面32Aよりも高い位置まで隆起した隆起部である。アンカー4Bは、前記圧入工程において重なり部30からショルダ12の中空空間に溢れ出した溢れ出し材料OFが、前記埋め戻し工程において、その上端部をピン11によって押しつぶされることで形成される。図5に示すように、アンカー4Bの先端部の外縁は爪状になりやすい。なお、ショルダ12を下板32に圧入する量を増加させるほど、隆起するアンカー4Bの高さが大きくなる。
[0042] インデント4Tは、上板31および下板32の重なり方向、すなわち、上下方向において、接合底面4Aおよびアンカー4Bに対向して配置され、上板31の上板表面31Aの一部が窪んだ窪み部に相当する。なお、前述のように、インデント4Tは、ならし工程において、ピン11の下端面及びショルダ12の下端面を上板31の上板表面31Aよりも低い位置に配置した状態で両者を回転させることで、積極的に形成することができるが、ならし工程において、ピン11の下端面及びショルダ12の下端面は上板31の上板表面31Aと面一に配置されてもよい。また、前述のように、インデント4Tは形成されなくてもよい。
[0043] [接合部における塗膜の分布について]
前述のように、本実施形態では、一つの接合部に対して、図2のプロセスP11からP15までの工程が行われたのち、図3のプロセスP21からP25までの工程が行われる。従来、一つの接合部に対して、図2のプロセスP11からP15までの工程に類似した工程のみが行われていたが、本開示の開示者は、このような摩擦攪拌点接合方法における問題点を新たに知見するに至った。具体的に、上板31および下板32のうちの少なくとも一方に塗膜が形成されている場合、上記のような従来の摩擦攪拌点接合方法では、接合部の内部に残存した塗膜に起因して接合強度が大きく低下するという問題があった。そして、前記開示者は、接合部の内部において塗膜を好適に分散させ、接合強度の低下を抑止することが可能な新たな摩擦攪拌点接合方法を知見するに至った。
[0044] 具体的に、本実施形態に係る摩擦攪拌点接合方法では、一つの接合部に対して2度の接合プロセスが実行される。このうち1回目の接合プロセスQ1では、前記塗膜を攪拌接合部4内の特定位置に偏在させるように上板31と下板32とを接合する。前述の図2の一連のプロセスが、この1回目の接合プロセスQ1に相当する。一方、2回目の接合プロセスQ2では、前記特定位置に偏在した前記塗膜を分散させる。前述の図3の一連のプロセスが、この2回目の接合プロセスQ2に相当する。そして、前記開示者は、このように塗膜を分散させる方法において、図5のアンカー4Bの形成が特に有効であることを更に知見した。
[0045] 図6は、攪拌接合部4にアンカーが形成されていない場合又はアンカーが小さい場合の塗膜の分布を示す模式的な断面図である。図7は、攪拌接合部4にアンカーが形成されている場合の塗膜の分布を示す模式的な断面図である。図6、図7のいずれも図2のプロセスP12、P13、P14にそれぞれ対応している。なお、ピン11、ショルダ12の図示は省略している。また、以下では、上板31がアルミ、下板32が鋼からなり、上板31の表面、すなわち、図1、図5の上板表面31A、上板裏面31Bに塗膜が形成されている場合について説明する。一例として、当該塗膜は、例えば腐食防止のために形成されるカチオン電着塗装からなる。
[0046] 図6に示すように、1回目の接合プロセスQ1において、ショルダ12の圧入量が小さく設定された場合には、図5のアンカー4B、すなわちアルミの隆起が形成されにくい。
[0047] この場合、上板31と下板32との界面付近に作用する加圧力が相対的に小さいため、塗膜は界面部および中央部に凝集しやすくなる。この状態で、プロセスP13においてピン11が下降しショルダ12が上昇すると、溢れ出し材料OFによって塗膜が押し拡げられるため、結果的に塗膜は元の位置、すなわち界面付近に戻ることとなる。この結果、プロセスP14の終了時においても、塗膜は同様の領域に分布する。
[0048] 一方、1回目の接合プロセスQ1において、ショルダ12の圧入量を図6よりも大きくして、下板32に圧入させた場合には、アルミが隆起して、アンカー4Bが形成される。
[0049] このように、1回目の接合プロセスQ1におけるショルダ12の第1圧入位置を下板32の下板表面32Aよりも深い位置に設定することで、アンカー4Bを安定して形成することができる。この場合、上板31と下板32との界面付近にショルダ12の加圧力が大きく作用するため、塗膜はアンカー4Bの内側に凝集しやすくなる。この状態で、プロセスP13においてピン11が下降しショルダ12が上昇すると、溢れ出し材料OFがショルダ12の下方に流れ込む。この際、アンカー4Bによって塗膜が保持されているため、溢れ出し材料OFによって押し広げられた塗膜は、図7のプロセスP14のように、アンカー上端からショルダパス、すなわち、ショルダ12の通過領域に拡がるように分布する。
[0050] 一方、プロセスP12において、ショルダ12が下板32の下板表面32Aよりも深い位置まで圧入されるため、アンカー外側のショルダ部における上板31と下板32との界面は、塗膜の影響を受けずに良く密着した状態となる。
[0051] 図7のプロセスP14に示すように、上板31と下板32との界面よりも高い位置に塗膜が分布、偏在している状態で、2回目の接合プロセスQ2を実行すると、ショルダ12の第2圧入位置への圧入時に、ショルダ12が回転しながら塗膜を攪拌し効率的に分散させることができる。この結果、攪拌接合部4の一部に塗膜が集中することが抑止され、この塗膜部分を起点として接合体3が破断することを防止することができる。
[0052] [変形実施形態]
図8は、本開示の変形実施形態に係る摩擦攪拌点接合方法を用いたプロセスの一部を示す図である。上記の実施形態では、図2、図3に示すように、1回目の接合プロセスQ1と2回目の接合プロセスQ2との間でツール1のクランプ13が上板31から離間する態様にて説明したが、本開示はこれに限定されるものではない。本変形実施形態では、ツール1のクランプ13が上板31から離れることなく、一連のプロセスが実行される。具体的に、図8のプロセスP31からP34は、1回目の接合プロセスQ1に相当する。プロセスP31では前記予熱工程が実行され、プロセスP32、P33において、ピン11が上昇しながらショルダ12が第1圧入位置まで圧入される。その後、プロセスP34において、ピン11が下降しショルダ12が上昇する。その後、2回目の接合プロセスQ2が連続して実行される。具体的に、プロセスP35において、ピン11が上昇しながらショルダ12が第2圧入位置まで圧入される。その後、プロセスP36において、ピン11が下降しながらショルダ12が上昇し、前記埋め戻し工程が実行される。その後、プロセスP37において、前記ならし工程が行われたのち、ツール1が上板31から離間する。
[0053] このような接合方法においても、1回目の接合プロセスQ1において、塗膜を特定位置に偏在させ、2回目の接合プロセスQ2において前記塗膜を分散させることができる。このため、攪拌接合部4の一部に塗膜が集中することが抑止され、この塗膜部分を起点として接合体3が破断することを防止することができる。また、本変形実施形態では、1回目の接合プロセスQ1と2回目の接合プロセスQ2との間で、ツール1が上板31から離間しないため、2つの接合プロセス間においてツール1の回転軸Rがずれることがなく、後記のように、ショルダ12がアンカー4Bに接触することを抑止することができる。したがって、接合後の接合体3の強度を安定して維持することができる。なお、前述の実施形態に係る接合方法であっても、1回目の接合プロセスQ1と2回目の接合プロセスQ2との間で、ツール1の位置を精度良く再現することで、同様の強度を維持することができる。
[0054] 以上のように、本開示の各実施形態によれば、1回目の接合プロセスQ1において、ショルダ12の内側にアンカー4Bを形成し塗膜を特定位置に偏在させたのち、2回目の接合プロセスQ2において前記塗膜を分散させることで、塗膜を有する部材を安定して接合し、その強度を維持することができる。したがって、上板31および下板32を接合した後に、腐食防止のための塗膜を接合体3に形成する必要がなく、予め塗膜が形成された材料を用いて複数の部材を接合することができる。また、後記で詳述するように、塗膜を有する部材を従来の1回の接合プロセスのみで接合する場合と比較して、攪拌接合部4の強度を1.3倍程度に向上させることが可能になる。
[0055] 特に、第1圧入位置を下板32の表面よりも深い位置に設定することで、アンカー4Bを安定して形成し、上板31と下板32との接合界面よりも上方に塗膜を浮き上がらせることができる。この結果、2回目の接合プロセスQ2において前記塗膜を安定して分散させることが可能になる。この際、第1圧入位置を、下板32の表面よりも0.09mm以上深い位置に設定することで、より安定してアンカー4Bを形成することが可能になる。
[0056] この際、接合前の上板31と下板32との界面を基準とした、アンカー4Bの高さをHA、接合前の上板31の表面の位置をtuとすると、HA/tu≧2.7(%)の関係を満たすように、アンカー4Bを形成することが望ましい。また、HA/tu≧5.3(%)の関係を満たすように、アンカー4Bを形成することが更に望ましい。
[0057] また、接合前の上板31と下板32との界面を基準とした、アンカー4Bの高さが0.16mm以上となるように、アンカー4Bを形成することが望ましい。
[0058] そして、ショルダ12の第1圧入位置への圧入によってショルダ12の内側において下板32が隆起したアンカー4Bの頂部よりも深い位置に第2圧入位置を設定することで、浮き上がった塗膜を更に安定して分散させることが可能になる。ここで、アンカー4Bの頂部とは、下板32の表面から垂直距離が最大なポイント、換言すれば、アンカー4Bの最も高い箇所を意味する。
[0059] なお、第2圧入位置は、第1圧入位置よりも深く設定されてもよいし、浅く設定されてもよい。ただし、第2圧入位置を第1圧入位置よりも浅く設定することで、2回目の接合プロセスQ2においてショルダ12が下板32の材料に接触しにくいため、1回目の接合プロセスQ1において接合された上板31および下板32の接合状態を維持することが容易になる。
[0060] また、上板31および下板32の選定にあたっては、上板31の硬度よりも下板32の硬度を高く設定することで、1回目の接合プロセスQ1において下板32の一部が隆起しやすく、アンカー4Bを安定して形成することができる。この結果、当該アンカー4Bによって塗膜を特定位置に安定して保持し、2回目の接合プロセスQ2における分散効果を高めることが可能になる。
[0061] 更に、上記の変形実施形態のように、少なくとも、ショルダ12の第1圧入位置への圧入から第2圧入位置への圧入までの間、クランプ13によって上板31を付勢しつづけることで、2回の接合プロセス間で点接合位置Wがずれるころが抑止され、形成されたアンカー4Bの変形を防止することが容易になる。
[0062] 次に、上記の各実施形態について実施例を用いてその効果を説明する。なお、本開示は以下の実施例に限定されるものではない。
[0063] ＜接合強度について＞
図9は、本開示の実施例および比較例における引張せん断強さTSS(Tensile Shear Strength)を示すグラフである。図10は、図9に示す引張せん断強さを測定する様子を示す模式的な斜視図である。図9の比較例1は、上板31および下板32のいずれにも塗膜が形成されていない場合であって、従来の1回の接合プロセスによって接合した場合に相当する。比較例2は、上板31のみに塗膜が形成され、従来の1回の接合プロセスによって接合した場合に相当する。実施例1は、上板31のみに塗膜が形成され、図2、図3のように2つの接合プロセスによって接合した場合に相当する。
[0064] TSSは、図10に示すように、攪拌接合部4が形成された後の接合体3に対して、上板31および下板32を上板表面31Aと平行な互いに反対の方向にそれぞれ引っ張った際に、攪拌接合部4に破断が生じるときの荷重を示すものである。すなわち、TSSの値が大きいほど、引張せん断強さが高いことを意味する。
[0065] 図9に示すように、塗膜が形成されていない比較例1ではTSS5.6(kN)である一方、上板31に塗膜が形成されている比較例2ではTSS3.8(kN)と接合強度が低下する結果となった。この現象は、攪拌接合部4において偏在した塗膜が起点となって破断が生じやすいためと推察される。図11は、比較例2の攪拌接合部4の断面写真である。図12は、図11の領域Nを拡大した拡大断面写真である。図12に示すように、比較例2では、アンカー4Bの周囲に塗膜が偏って層状に残存しているため、上記のような強度低下がもたらされる。
[0066] 一方、実施例1では、塗膜が形成されているものの、図9に示すようにTSS4.6(kN)を確保することが可能になり、比較例2よりも接合強度を向上させることが可能になっている。図13は、実施例1の攪拌接合部4の断面写真である。図14は、図13の領域Nを拡大した拡大断面写真である。図14に示すように、実施例2では、アンカー4Bの周囲に偏った塗膜が確認されず、2回目の接合プロセスにおいてショルダ12によって塗膜が好適に分散されていることがわかる。
[0067] ＜アンカーと塗膜の関係＞
次に、接合プロセスにおけるアンカー4Bの有無によって、塗膜がどのように分布しているかを確認する実験を比較例および実施例として行った。本実験では、ストップアクションと称される手法を用いて、ショルダ12を第1圧入位置まで圧入したのちに接合プロセスを中断し、攪拌接合部4の各断面を切断評価した。なお、本実験では、ショルダ12の外径が9mm、ピン11の外径が6mmに設定されている。
[0068] 比較例では、ショルダ12の第1圧入位置を上板31の上板裏面31Bよりも浅い位置に設定し、意図的にアンカー4Bが形成されない条件にて実験を実施した。図15は、比較例の攪拌接合部4の断面写真である。図16は、比較例の攪拌接合部4におけるアルミ柱の底面の拡大写真である。図17は、図15のアルミ柱の底部Nを拡大した拡大断面写真である。なお、アルミ柱とは、前記プロセスの中断時に、ピン11の下方、ショルダ12の内側に位置する円柱状の領域を意味する。図15、図16に示すように、比較例では、前述の図6を用いた説明のようにアルミ柱の鋼界面側に塗膜が広く残存する結果となった。また、ショルダ12の圧入時に中心に向かって材料が押し込まれるため、図17に示すように、アルミ柱の界面側部分は内側に凹んでおり、その内部に塗膜が残存する結果となった。
[0069] 一方、実施例では、ショルダ12の第1圧入位置を下板32の上板表面31Aよりも深い位置に設定し、アンカー4Bが形成される条件にて実験を実施した。図18は、本開示の実施例の接合部の断面写真である。図19は、本開示の実施例の接合部におけるアルミ柱の底面の拡大写真である。図20は、図18の上板31と下板32との界面Nを拡大した拡大断面写真である。
[0070] 図18、図19に示すように、実施例では、前述の図7を用いた説明のように塗膜は主にアンカー4Bの内側に分布する結果となった。特に、アンカー4Bの存在によって塗膜がアンカー4Bよりも外側に大きく拡がることを抑止することができている。また、このアンカー4Bの存在によって、アンカー4Bの外側の上板31と下板32との界面付近に多くの塗膜が介在していないため、図20の接合界面CAに示すように、塗膜を含む条件においても上板31のアルミと下板32の鋼との接合性を良好に改善できることが確認された。
[0071] ＜第1圧入位置について＞
次に、1回目の接合プロセスQ1におけるショルダ12の第1圧入位置を変化させた場合の塗膜分散効果を確認した実験結果について説明する。図21は、ショルダ12による接合界面位置を説明するための模式図である。図21において、上板31の上板表面31Aの位置を上板位置tu、アンカー4Bの高さ、すなわちアンカー4Bの先端の位置をアンカー高さHA、1回目の接合プロセスQ1におけるショルダ12の第1圧入位置を1パス目接合界面位置HIと定義する。なお、上記の各値は上板31の上板裏面31Bと下板32の下板表面32Aとの元々の界面である母材部界面の位置をゼロとし、上板31側を+、下板32側をマイナスで表している。本実験では、図5の上板31の厚さT1、すなわち図21の上板位置tuが3.0mm、図5の下板32の厚さT2は1.6mmである。また、上板31の塗膜の厚さは20μmである。また、ショルダ12の外径は8mm、ピン11の外径は5mmである。なお、上板位置tuは、上板31の表面、すなわち、上板31の上部金属表面に相当する。
[0072] 表1に、各実験条件および攪拌接合部4の断面観察に基づく塗膜の分散効果結果を示す。
[0073]
[0074] 実施例2は、1パス目接合界面位置HI-0.09mm、アンカー高さHA+0.08mmの条件の下で行った。この結果、上板位置tuに対するアンカー高さHAの割合は、2.7%であり、アンカー4Bの外側に僅かな塗膜の残留があったものの、実使用上の強度には問題ない結果となったため、塗膜分散効果は△と評価している。
[0075] 一方、実施例3は、1パス目接合界面位置HI-0.16mm、アンカー高さHA+0.26mmの条件の下で行った。この結果、上板位置tuに対するアンカー高さHAの割合は、8.7%であり、アンカー4Bの外側の接合界面付近に塗膜の残留が見られなかったため、〇と評価している。
[0076] 同様に、実施例4は、1パス目接合界面位置HI-0.20mm、アンカー高さHA+0.42mmの条件の下で行った。この結果、上板位置tuに対するアンカー高さHAの割合は、14.0%であり、アンカー4Bの外側の接合界面付近に塗膜の残留が見られなかったため、〇と評価している。
[0077] 実施例5は、1パス目接合界面位置HI-0.30mm、アンカー高さHA+0.72mmの下で行った。この結果、上板位置tuに対するアンカー高さHAの割合は、24.0%であり、アンカー4Bの外側の接合界面付近に塗膜の残留が見られなかったため、〇と評価している。
[0078] 以上のように、1回目のショルダ12の第1圧入位置は、下板32の下板表面32Aよりも深い位置に設定されることが望ましい。特に、第1圧入位置を下板32の下板表面32Aよりも0.09mm以上深い位置に設定することで、より安定した効果を得ることができる。
[0079] 更に、第1圧入位置は下板32の下板表面32Aから0.09mmだけ深い位置よりも更に深い位置に設定されることが望ましい。また、第1圧入位置は下板32の下板表面32Aよりも0.16mm以上深い位置に設定されることがより望ましい。
[0080] また、アンカー高さHAは0.08mm以上に設定されることが望ましく、0.08mmよりも大きく設定されることがより望ましく、0.26mm以上に設定されることが更に望ましい。
[0081] また、表1に示すように、上板位置tuに対するアンカー高さHAの割合は、2.7%以上に設定されることが望ましく、2.7%よりも大きく設定されることが更に望ましく、8.7%以上に設定されることが更に望ましい。
[0082] なお、本開示者は、上記と同じ実験を塗膜の厚さ8μm、30μmの条件でも行い、同様の結果が得られることを確認した。
[0083] ＜第2圧入位置について＞
次に、2回目の接合プロセスQ2におけるショルダ12の第2圧入位置を変化させた場合の塗膜分散効果を確認した結果について説明する。図22は、ショルダ12による接合界面位置を説明するための模式図である。図22では、図21と比較して、2回目の接合プロセスQ2におけるショルダ12の第2圧入位置を2パス目接合界面位置HI’と定義している。なお、アンカー高さHAの大きさは実測値であり、HI’はコントローラCに対する駆動指令信号に基づいて算出している。
[0084] 表2に、各実験条件および攪拌接合部4の断面観察に基づく塗膜の分散効果結果を示す。表2は、表1の実施例3、実施例4、実施例5について、2回目の接合プロセスQ2におけるショルダ12の第2圧入位置に基づいて比較したものである。塗膜分散効果の評価方法については、表1と同様である。
[0085]
[0086] 表2に示すように、実施例3ではアンカー4Bの先端よりも0.25mmだけ深い位置まで2回目の接合プロセスQ2におけるショルダ12の第2圧入位置が設定されている。
[0087] 同様に、実施例4ではアンカー4Bの先端よりも0.40mmだけ深い位置まで2回目の接合プロセスQ2におけるショルダ12の第2圧入位置が設定されている。更に、実施例5ではアンカー4Bの先端よりも0.41mmだけ深い位置まで2回目の接合プロセスQ2におけるショルダ12の第2圧入位置が設定されている。いずれの実施例においても塗膜の分散効果を好適に得ることができる。すなわち、図22に模式的に示すように、上板31と下板32との界面よりも上方であって、アンカー4Bの先端部の外側周辺に浮き上がった塗膜を好適に分散させるために、第2圧入位置がアンカー4Bの先端よりも深い位置に設定されることが望ましい。
[0088] ＜第1圧入位置と第2圧入位置との関係について＞
図23は、ショルダ12による接合界面位置を説明するための模式図である。図24は、摩擦攪拌点接合時のショルダの圧入量の推移を示すグラフである。表1、表2の例では、第2圧入位置を第1圧入位置よりも浅く設定する条件にて実験を行ったが、本実験では、図23に示すように、第2圧入位置を第1圧入位置よりも深い位置に設定する条件で実験を行った。表3に、実験条件および攪拌接合部4の断面観察に基づく塗膜の分散効果結果を示す。当該実験に基づく実施例6では、第1圧入位置に相当する1パス目接合界面位置HIが-0.12mmに設定され、第2圧入位置に相当する2パス目接合界面位置HI’が-0.21mmに設定される。なお、本実験では、前述の変形実施形態のように、接合中、クランプ13が上板31に当接した状態が維持される。
[0089]
[0090] 図24を参照して、接合時間0sec以降、ツール1が上板31に近接したのち、0.5secから1sec付近において予熱処理が実行される。その後、ショルダ12が上板31内に圧入され、1.3sec付近で上板31と下板32との界面に到達する。更に、1.8sec付近で、ショルダ12が第1圧入位置に到達したのち、一旦ショルダ12が下板32から離れるように、ショルダ圧入量1.8mm付近まで退避する。その後、ショルダ12は再び上板31と下板32との界面に近づくように圧入され、3.8sec付近で第1圧入位置よりも深い第2圧入位置まで圧入される。その後、ショルダ12は上板31と下板32との界面から離れ、ショルダ圧入量0.6mm付近で前記ならし処理が行われ、インデント4Tが形成されたのち、ツール1が上板31から離間する。
[0091] そして、表3に示すように、第2圧入位置が第1圧入位置よりも深い位置に設定される場合であっても、アンカー4Bの周囲に偏在した塗膜を好適に分散することが確認された。
[0092] 上記で説明した各実験結果を表4にまとめて示す。
[0093]
[0094] 表4に示されるように、2回目の接合プロセスQ2を実行しない比較例2では、塗膜の分散効果を得ることが難しい一方、2回目の接合プロセスQ2を実行する実施例2乃至6では、塗膜の分散効果が得られることが確認された。この結果、塗膜が部分的に集中することによる接合体3の破断を好適に抑止することが可能になった。この際、1回目の接合プロセスQ1においてアンカー4Bを形成し、上板31と下板32との界面より上方に塗膜を偏在させることで、2回目の接合プロセスQ2においてこれらの塗膜を安定して分散させることが可能になった。そして、このようなアンカー4Bは、上板31と下板32とが異材の関係にある場合に、その硬度の違いによって形成されやすく、このアンカー4Bを好適に利用して塗膜の分散効果を得ることが可能になる。
[0095] ＜連続的な2回接合プロセスについて＞
図25は、本開示の実施例および比較例におけるCTS(Cross Tension Strength:十字引張強さ)を示すグラフである。この十字引張強さの評価では、上板31および下板32を平面視で十字状に重ね合わせ、その交差部に攪拌接合部4を形成する。図25の縦軸に示されるCTSは、上記の上板31および下板32を上下に引き剥がそうとする際に、破断が発生する荷重に相当する。
[0096] 先で説明した実施形態のように、1回目の接合プロセスQ1と2回目の接合プロセスQ2との間で、ツール1のクランプ13が上板31から離間した場合、接合プロセス間において点接合位置W、換言すれば接合体3に対するツール1の回転軸Rの位置がずれる可能性がある。そこで、本開示者は、意図的にこの点接合位置Wの位置ずれを発生させ、接合体3のCTSの変化を評価した。
[0097] 図25は、塗膜を有さず2回目の接合プロセスも実行しない比較例1、塗膜を有するG2回目の接合プロセスを実行しない比較例2、塗膜を有し1回目の接合プロセスQ1と2回目の接合プロセスQ2とを個別に実行する実施例1、前述の変形実施形態のようにクランプ13を上板31から離間させずに1回目の接合プロセスQ1と2回目の接合プロセスQ2とを連続的に実行する実施例7の各例におけるCTSの測定結果を示している。そして、白丸で示すデータが実施例1に相当し、黒丸で示すデータは実施例1の条件において意図的に2回目の接合プロセスの点接合位置Wをずらした参考例に相当する。
[0098] 図25に示すように、塗膜を有する比較例2は、塗膜を有さない比較例1と比較してCTSが低下する。一方、1回目の接合プロセスQ1および2回目の接合プロセスQ2を実行する実施例1、実施例7では、塗膜を有する条件においても、CTSが比較例1と同等またはそれ以上となる結果が確認された。一方、意図的に点接合位置Wをずらした参考例では、実施例1と比較してCTSが低下することが確認された。
[0099] 図26は、本開示の参考例の攪拌接合部4の破断後の断面写真である。図27は、図26の領域Nを拡大した拡大断面写真である。図26、図27のように、点接合位置Wの位置をずらした場合、2回目の接合プロセスQ2においてショルダ12がアンカー4Bに接触し、アンカー4Bが変形した様子が確認された。この場合、アンカー4Bによって上板31と下板32とが強く接合することが阻害され、図25のようにCTSが低下したものと推定される。換言すれば、図25の実施例7のように、1回目の接合プロセスQ1と2回目の接合プロセスQ2とを連続的に実行することで、点接合位置Wの位置ずれを抑制し、安定して塗膜を分散させることが可能になる。
[0100] 次に、上記の実施例7に基づく接合プロセスの実験について更に詳述する。当該実験では、ショルダ12の外径8mm、ピン11の外径5mmのものを使用した。上板31は、厚さ3.0mmのAl-Si系鋳物からなり、電着塗装による塗膜の膜厚は20μmである。また、下板32は、厚さ1.6mmの高張力鋼板であって、例えば、780MPa級GAメッキ鋼板である。
[0101] 図28は、本実験における摩擦攪拌点接合時のショルダ12の圧入量の推移を示すグラフである。また、表5は、図28の各接合時間の終了時に対応するショルダ12の圧入量である。この圧入量は、上板31の表面をゼロとして下板32側をプラスとして表記している。「1」は予熱工程であり、「2」は上板31へのショルダ12の圧入、「3」は下板32へのショルダ12の圧入、「4」は埋め戻し工程、「5」は塗膜を分散させるためのショルダ12の再圧入、「6」は再度の埋め戻しおよびならし工程に相当する。なお、表5では、「5」の再圧入量が3.14mmに設定されているが、上板31と下板32とが既に強く接合しているため、図28に示すように、実際にはショルダ12の圧入速度が減速し、2.6mm付近において再圧入を終了した。
[0102]
[0103] 図29は、本開示の実施例7の接合プロセス終了後の攪拌接合部4の断面写真である。
[0104] 図30は図29の領域N1を拡大した拡大断面写真であり、図31は、図29の領域N2を拡大した拡大断面写真である。なお、図31では、ショルダ12の一部を仮想的に図示している。図29、図30に示すように、本実験では、アンカー4Bへのショルダ12の接触痕は確認されず、上板31および下板32の接合界面近傍における塗膜が充分に分散していることが確認された。このような実施例7の条件で接合した接合体3について、図25に示されるように複数回の実験を行った結果、いずれの実験でも、塗膜を有さない場合と同様にアルミと鋼の界面に沿った破断が発生し、その破面での塗膜の残存が確認されなかった。また、図30に示すような、アンカー4Bの外側、換言すればショルダ12の圧入領域よりも更に外側に残存する塗膜は、強度に影響しないことがあわせて確認された。また、いずれの実験同士を比較しても、接合時のツール1の挙動、接合時間に大きなばらつきは生じないことも確認された。
[0105] なお、前述のような、2回目の接合プロセスQ2におけるショルダ12の圧入速度の低減現象は、図31に示すように、1回目の接合プロセスQ1において形成されたアンカー4Bによって、ショルダ12の直下のアルミがショルダ12の内側に流動しにくいためと推定される。
[0106] 更に、1回目の接合プロセスQ1と2回目の接合プロセスQ2とを連続して実行する場合、図28に示すように、ショルダ12を上板31から完全に脱離させることなく、ショルダ12の内部においてショルダ12を再び圧入させるような制御を行っても良い。
[0107] 本開示の開示者は、上記の実施例を含めて、以下の範囲で特に本開示の効果が発現されることを確認するに至った。
・上板31および下板32の板厚:0.5mm以上、5mm以下、より望ましくは、1mm以上、3mm以下・ツールの回転速度:500rpm以上、4000rpm以下、より望ましくは、1500rpm以上、2500rpm以下
[0108] また、上記の各実施形態、各実施例では、塗膜が上板31に形成される態様にて説明したが、塗膜は、上板31と下板32とのうちの少なくとも一方に形成されるものでもよい。
[0109] [本開示のまとめ]
以上説明した具体的実施形態には、以下の構成を有する開示が含まれている。
[0110] 本開示の第1の局面に係る摩擦攪拌点接合方法は、少なくとも一方に塗膜が形成された第1部材および第2部材であって異材の関係にある第1部材および第2部材を摩擦熱で軟化させて接合する摩擦攪拌点接合方法である。当該接合方法は、ピンと前記ピンが内挿される中空部を含む円筒状のショルダとを有する摩擦攪拌点接合装置を準備することと、前記第1部材と前記第2部材とが重なり合う重なり部を形成するとともに、前記ピンおよび前記ショルダを前記重なり部に対向して配置することと、前記ピンを前記重なり部から退避させつつ前記ショルダを前記重なり部の所定の第1圧入位置まで圧入することで前記ショルダの内側に前記第2部材が隆起したアンカーを形成し、前記塗膜を特定位置に偏在させて、前記第1部材と前記第2部材とを接合することと、前記ピンを前記重なり部に近づけながら前記ショルダを前記第1圧入位置から退避させることと、前記ピンを前記重なり部から退避させつつ前記ショルダを前記重なり部の所定の第2圧入位置まで圧入することで、前記特定位置に偏在した前記塗膜を分散させることと、前記ピンを前記重なり部に近づけながら前記ショルダを前記第2圧入位置から退避させることと、を備える。
[0111] 本方法によれば、1回目の接合プロセスにおいて塗膜を特定位置に偏在させたのち、2回目の接合プロセスにおいて前記塗膜を分散させることで、塗膜を有する部材を安定して接合し、その強度を維持することができる。したがって、第1部材および第2部材を接合した後に、腐食防止のための塗膜を接合体に形成する必要が低減され、予め塗膜が形成された材料を用いて複数の部材を接合することができる。また、塗膜を有する部材を1回の接合プロセスのみで接合する場合と比較して、接合部の強度を1.3倍程度に向上させることが可能になる。このように本方法によれば、少なくとも一方に塗膜が形成された複数の被接合物を、接合強度が低下することを抑止しながら接合することが可能な摩擦攪拌点接合方法を提供することができる。
[0112] 本開示の第2の局面に係る摩擦攪拌点接合方法は、上記の第1の局面に係る摩擦攪拌点接合方法において、前記第1圧入位置を、前記第2部材の表面よりも深い位置に設定することを更に備える。
[0113] 本方法によれば、第1圧入位置を第2部材の表面よりも深い位置に設定することで、アンカーを安定して形成し、第1部材と第2部材との界面よりも上方に塗膜を浮き上がらせることができる。この結果、2回目の接合プロセスにおいて前記塗膜を安定して分散させることが可能になる。
[0114] 本開示の第3の局面に係る摩擦攪拌点接合方法は、上記の第1または第2の局面に係る摩擦攪拌点接合方法において、接合前の前記第1部材と前記第2部材との界面を基準とした、前記アンカーの高さをHA、前記第1部材の表面の位置をtuとすると、HA/tu≧2.7(%)の関係を満たすように、前記アンカーを形成することを更に備える。
[0115] 本方法によれば、アンカーの高さが安定して確保されることで、塗膜を安定して分散させることができる。
[0116] 本開示の第4の局面に係る摩擦攪拌点接合方法は、上記の第3の局面に係る摩擦攪拌点接合方法において、HA/tu≧5.3(%)の関係を満たすように、前記アンカーを形成することを更に備える。
[0117] 本方法によれば、アンカーの高さが更に安定して確保されることで、塗膜を更に安定して分散させることができる。
[0118] また、本開示の第5の局面に係る摩擦攪拌点接合方法は、上記の第1乃至第4の局面に係る摩擦攪拌点接合方法において、接合前の前記第1部材と前記第2部材との界面を基準とした、前記アンカーの高さが0.16mm以上となるように、前記アンカーを形成することを更に備える。
[0119] 本方法によれば、アンカーの高さが安定して確保されることで、塗膜を安定して分散させることができる。
[0120] 本開示の第6の局面に係る摩擦攪拌点接合方法は、上記の第2の局面に係る摩擦攪拌点接合方法において、前記第1圧入位置を、前記第2部材の表面よりも0.09mm以上深い位置に設定することを更に備える。
[0121] 本方法によれば、アンカーをより安定して形成し、第1部材と第2部材との界面よりも上方に塗膜を安定して浮き上がらせることができる。
[0122] 本開示の第7の局面に係る摩擦攪拌点接合方法は、上記の第1から第6の何れか一の局面に係る摩擦攪拌点接合方法において、前記アンカーの頂部よりも深い位置に前記第2圧入位置を設定することを更に備える。
[0123] 本方法によれば、アンカーの頂部よりも深い位置に第2圧入位置を設定することで、浮き上がった塗膜を2回目の接合プロセスにおいて安定して分散させることが可能になる。
[0124] 本開示の第8の局面に係る摩擦攪拌点接合方法は、上記の第7の局面に係る摩擦攪拌点接合方法において、前記第2圧入位置を前記第1圧入位置よりも浅い位置に設定することを更に備える。
[0125] 本方法によれば、第2圧入位置を第1圧入位置よりも浅く設定することで、ショルダが第2部材の材料に接触しにくいため、1回目の接合プロセスにおいて接合された第1部材および第2部材の接合状態を維持することが容易になる。
[0126] 本開示の第9の局面に係る摩擦攪拌点接合方法は、上記の第1から第8の何れか一の局面に係る摩擦攪拌点接合方法において、前記第1部材の硬度よりも前記第2部材の硬度を高く設定することを更に備える。
[0127] 本方法によれば、1回目の接合プロセスにおいて第2部材の一部が隆起しやすく、アンカーを安定して形成することができる。
[0128] 本開示の第10の局面に係る摩擦攪拌点接合方法は、上記の第9の局面に係る摩擦攪拌点接合方法において、前記第1部材はアルミニウムであり、前記第2部材は鋼であることを更に備える。
[0129] 本方法によれば、1回目の接合プロセスにおいて第2部材の一部が隆起しやすく、アンカーを安定して形成することができる。
[0130] 本開示の第11の局面に係る摩擦攪拌点接合方法は、上記の第1から第9の局面に係る摩擦攪拌点接合方法において、準備される前記摩擦攪拌点接合装置が、前記ショルダが内挿される中空部を含む円筒状のクランプを更に有し、少なくとも、前記ショルダの前記第1圧入位置への圧入から前記ショルダの前記第2圧入位置への圧入までの間、前記クランプによって前記第1部材を付勢しつづけることを更に備える。
[0131] 本方法によれば、2回の接合プロセス間で点接合位置がずれることが抑止され、形成されたアンカーの変形を防止することが容易になる。
[0132] 本開示の第12の局面に係る摩擦攪拌点接合方法は、少なくとも一方に塗膜が形成された第1部材および第2部材であって異材の関係にある第1部材および第2部材を摩擦熱で軟化させて接合する摩擦攪拌点接合方法である。当該接合方法は、ピンと前記ピンが内挿される中空部を含む円筒状のショルダとを有する摩擦攪拌点接合装置を準備することと、前記第1部材と前記第2部材とが重なり合う重なり部を形成するとともに、前記ピンおよび前記ショルダを前記重なり部に対向して配置することと、前記ピンを前記重なり部から退避させつつ前記ショルダを前記重なり部の所定の第1圧入位置まで圧入することで前記ショルダの内側に前記第2部材が隆起したアンカーを形成し、前記第1部材と前記第2部材とを接合することと、前記ピンを前記重なり部に近づけながら前記ショルダを前記第1圧入位置から退避させることと、前記ピンを前記重なり部から退避させつつ前記ショルダを前記重なり部の所定の第2圧入位置まで圧入することと、前記ピンを前記重なり部に近づけながら前記ショルダを前記第2圧入位置から退避させることと、前記第1圧入位置を、前記第2部材の表面よりも深い位置に設定することと、を備える。
[0133] 本方法によれば、塗膜を有する部材を安定して接合し、その強度を維持することができる。したがって、第1部材および第2部材を接合した後に、腐食防止のための塗膜を接合体に形成する必要が低減され、予め塗膜が形成された材料を用いて複数の部材を接合することができる。また、塗膜を有する部材を1回の接合プロセスのみで接合する場合と比較して、接合部の強度を1.3倍程度に向上させることが可能になる。特に、第1圧入位置を第2部材の表面よりも深い位置に設定することで、アンカーを安定して形成し、第1部材と第2部材との界面よりも上方に塗膜を浮き上がらせることができる。この結果、2回目の接合プロセスにおいて前記塗膜を安定して分散させることが可能になる。このように本方法によれば、少なくとも一方に塗膜が形成された複数の被接合物を、接合強度が低下することを抑止しながら接合することが可能な摩擦攪拌点接合方法を提供することができる。
[0134] 本開示の第13の局面に係る摩擦攪拌点接合装置は、少なくとも一方に塗膜が形成された第1部材および第2部材であって異材の関係にある第1部材および第2部材を摩擦熱で軟化させて接合することが可能な摩擦攪拌点接合装置である。当該摩擦攪拌点接合装置は、ピンと前記ピンが内挿される中空部を含む円筒状のショルダとを有する接合ツールと、前記接合ツールを回転させることが可能な回転機構と、前記ピンおよび前記ショルダを前記ピンが延びる方向に独立して移動させることが可能な移動機構と、前記ピンおよび前記ショルダが前記第1部材と前記第2部材とが重なり合う重なり部に対向して配置された状態で、前記回転機構および前記移動機構を制御して、前記第1部材と前記第2部材とを接合する制御部と、を備える。前記制御部は、前記回転機構および前記移動機構を制御して、前記ピンを前記重なり部から退避させつつ前記ショルダを前記重なり部の所定の第1圧入位置まで圧入することで前記ショルダの内側に前記第2部材が隆起したアンカーを形成し、前記塗膜を特定位置に偏在させて、前記第1部材と前記第2部材とを接合し、前記ピンを前記重なり部に近づけながら前記ショルダを前記第1圧入位置から退避させたのち、前記ピンを前記重なり部から退避させつつ前記ショルダを前記重なり部の所定の第2圧入位置まで圧入することで、前記特定位置に偏在した前記塗膜を分散させ、前記ピンを前記重なり部に近づけながら前記ショルダを前記第2圧入位置から退避させる。
[0135] 本構成によれば、1回目の接合プロセスにおいて塗膜を特定位置に偏在させたのち、2回目の接合プロセスにおいて前記塗膜を分散させることで、塗膜を有する部材を安定して接合し、その強度を維持することができる。したがって、第1部材および第2部材を接合した後に、腐食防止のための塗膜を接合体に形成する必要が低減され、予め塗膜が形成された材料を用いて複数の部材を接合することができる。また、塗膜を有する部材を1回の接合プロセスのみで接合する場合と比較して、接合部の強度を1.3倍程度に向上させることが可能になる。本構成によれば、少なくとも一方に塗膜が形成された複数の被接合物を、接合強度が低下することを抑止しながら接合することが可能な摩擦攪拌点接合装置を提供することができる。
[0136] 本開示の第14の局面に係る摩擦攪拌点接合装置は、上記の第13の局面に係る摩擦攪拌点接合装置において、前記制御部は、前記移動機構を制御して、前記第1圧入位置が、前記第2部材の表面よりも深い位置に設定する。
[0137] 本構成によれば、第1圧入位置を第2部材の表面よりも深い位置に設定することで、アンカーを安定して形成し、第1部材と第2部材との界面よりも上方に塗膜を浮き上がらせることができる。この結果、2回目の接合プロセスにおいて前記塗膜を安定して分散させることが可能になる。
[0138] 本開示の第15の局面に係る摩擦攪拌点接合装置は、上記の第13または第14の局面に係る摩擦攪拌点接合装置において、前記制御部は、前記移動機構を制御して、前記第2圧入位置を、前記アンカーの頂部よりも深い位置に設定する。
[0139] 本構成によれば、アンカーの頂部よりも深い位置に第2圧入位置を設定することで、浮き上がった塗膜を2回目の接合プロセスにおいて安定して分散させることが可能になる。
[0140] 本開示の第16の局面に係る摩擦攪拌点接合装置は、上記の第15の局面に係る摩擦攪拌点接合装置において、前記制御部は、前記移動機構を制御して、前記第2圧入位置を、前記第1圧入位置よりも浅い位置に設定する。
[0141] 本構成によれば、第2圧入位置を第1圧入位置よりも浅く設定することで、ショルダが第2部材の材料に接触しにくいため、1回目の接合プロセスにおいて接合された第1部材および第2部材の接合状態を維持することが容易になる。
[0142] 本開示の第17の局面に係る摩擦攪拌点接合装置は、上記の第13から第16の何れか一の局面に係る摩擦攪拌点接合装置において、前記接合ツールは、前記ショルダが内挿される中空部を含む円筒状のクランプを更に有し、前記移動機構は、前記ピンが延びる方向において前記クランプを動かすことが可能であり、前記制御部は、前記移動機構を制御して、少なくとも、前記ショルダの前記第1圧入位置への圧入から前記ショルダの前記第2圧入位置への圧入までの間、前記クランプによって前記第1部材を付勢しつづける。
[0143] 本構成によれば、2回の接合プロセス間で点接合位置がずれることが抑止され、形成されたアンカーの変形を防止することが容易になる。
