Repository: thiefromio-debug/abstract

File: extracted_data/1524048003998.txt
=== PATENT SKEY: 1524048003998 ===
=== SOURCE URL: http://newsd.wips.co.kr/wipslink/api/depdshtm.wips?skey=1524048003998 ===

=== DETAILED DESCRIPTION ===

[0001] The present invention relates to laser cutting systems for cutting structural components for vehicles and more particularly to a method for manufacturing a large structural component of a vehicle having a length and a width of 75 cm or more and to a method for manufacturing a unitary side panel for a door frame of a vehicle using such method, see claims 1 and 8.

BACKGROUND
[0002] Vehicles such as cars incorporate a structural skeleton designed to withstand all loads that the vehicle may be subjected to during its lifetime. The structural skeleton is further designed to withstand and absorb impacts, in case of e.g. collisions with other cars or obstacles.
[0003] The structural skeleton of a vehicle, e.g. a car, in this sense may include e.g. bumpers, pillars (A-pillar, B-pillar, C-pillar, D-pillar), side impact beams, rockers or sills, hinge pillars and shock absorbers. A side panel for a door frame generally comprises a rocker panel, a hinge pillar, an A-pillar and a B-pillar. The side panel may further comprise a C-pillar and a D-pillar.
[0004] In some examples, the side panel may be formed by connecting the lower part of a previously formed B-pillar to a previously formed rocker and its upper part to a previously formed A-pillar; and the lower part of a previously formed hinge pillar to the rocker and its upper part to the A-pillar.
[0005] Such structural members may be formed by joining one or more plates. For instance, a B-pillar may be formed by a central reinforcement B-pillar, an inner plate and in some examples an outer plate. The central reinforcement, the inner plate and the outer plate may be joined at their side flanges. The B-pillar, A-pillar, and other structural members may be supplied, e.g. by a single or different suppliers, to the vehicle manufacturer for joining them to form the side panel.
[0006] In other examples, the side panel or other relatively large structural components may be made as a unitary structure and then be supplied to the vehicle manufacturer. According to this aspect, the side panel or the large structural components may be formed by joining different blanks, e.g. by welding, for forming a composite blank and then shaping the composite blank, e.g. by hot forming or cold forming. Welding different blanks to form a composite blank and then shaping these composite blank is commonly called as Tailor Welded Blank (TWB). Blanks of different thicknesses, size or properties may be joined to form the composite blank for minimizing the weight of components while respecting structural requirements. These blanks are welded "edge to edge" ("butt-joining"). Another possibility is to use a Tailor Rolled Blank (TRB). However, the TRB technology implies an increased material consumption.
[0007] These so-called tailored blanks are generally designed to be hot stamped and afterwards be manufactured to form automotive parts, e.g. side panels or other structural components. Hot Forming Die Quenching (HFDQ) uses boron steel sheets to create stamped components with Ultra High Strength Steel (UHSS) properties, with tensile strengths of at least 1.000 MPa, preferably approximately 1.500 MPa or up to 2.000 MPa or more.
[0008] An example of steel used in hot-stamping processes is 22MnB5 steel. 22MnB5 steel is supplied in a ferritic-perlitic phase. The mechanical properties are related to this microstructure. After heating, the blank is hot formed, and may then subsequently be quenched. This process is known as press-hardening. With such a process, a predominantly martensite microstructure may be created. As a result, ultimate tensile strength and yield strength increase noticeably.
[0009] Usibor ® 1500P is an example of a 22MnB5 steel. The composition of Usibor is summarized below in weight percentages (rest is iron (Fe) and unavoidable impurities):
C Si Mn P S Cr Ti B N
0.24 0.27 1.14 0.015 0.001 0.17 0.036 0.003 0.004
[0010] Usibor ® 1500P may have a yield strength of e.g. 1.100 MPa, and an ultimate tensile strength of 1.500 MPa.
[0011] Usibor ® 2000 is another boron steel with even higher strength. The yield strength of Usibor ® 2000 may be 1.400 MPa or more, and the ultimate tensile strength may be above 1.800 MPa. A composition of Usibor ® 2000 includes a maximum of 0.37%, a maximum of manganese of 1.4%, a maximum of 0.7% silicon and a maximum of 0.005% of boron.
[0012] Various other steel compositions of UHSS may also be used in the automotive industry. Particularly, the steel compositions described in EP2735620A1 may be considered suitable. Specific reference may be had to table 1 and paragraphs 0016 - 0021 of EP2735620A1, and to the considerations of paragraphs 0067 - 0079.
[0013] In some examples, the UHSS blanks may contain approximately 0.22 % C, 1.2% Si, and 2.2 % Mn.
[0014] Another material used in hot stamping is Ductibor® 500P. Ductibor® is a steel with much higher ductility and these can be effective for absorbing energy during an impact. The yield strength of Ductibor® 500 may be 350 MPa or more, and the ultimate tensile strength of 460 MPa or more.
[0015] The composition of Ductibor® 500 includes a maximum of 0.11% carbon, a maximum of 1.1% of manganese, a maximum of 0.06% silicon and a maximum of 0.001% of boron. Similar to Usibor®, Ductibor ® may also be provided with a protective coating.
[0016] After deforming the composite blank to form the unitary structural component, e.g. a unitary side panel, some areas of the unitary structural component may need to be trimmed or cut and/or some holes may need to be drilled. As the unitary structural component has a high strength, laser cutting may be used for trimming side edges for better dimensional accuracy. Laser cutting may also be used for cutting a plurality of holes which may be provided for different purposes.
[0017] Hot formed components are generally cut and/or trimmed in laser cells. Laser cells usually comprise a laser cutting head mounted on a multi-axis robot and a holding system for holding the hot formed component while it is being cut. Laser cells may additionally comprise a housing for enclosing the robot and the holding table and protecting the working area. Laser cutting a part of component is relatively long process. In order to assure a high quality product, cutting speed is relatively low.
[0018] In order to slightly speed up the process, a rotatable holding system comprising two holding tables may be provided. While the first holding table may hold a first component that is being cut by the laser in a cutting position, the second holding table may be positioned in a charging position for receiving a second component. Components may be loaded and unloaded manually.
[0019] After cutting the first component, the holding system can rotate and the first holding table may be rotated to the charging position for discharging the first component while the second component is in the cutting position for being cut by the laser cutting. While the laser is cutting the second component held in the second holding table, the first component is discharged, e.g. placed in a transporting rack, and a further component is charged to the first rotary holding table. However, such a holding system may only reduce the charging and discharging time but the laser time is still not reduced.
[0020] An example of such a laser cell system is the TruLasercell 8030, as commercially available from Trumpf®.
[0021] Productivity of hot forming processes has increased in recent years. Multi-stage presses and/or presses with parallel dies for forming at least two components at the same time have contributed to increasing the number of components that can be formed per hour. However, current laser cells require a long time for cutting and/or trimming all these formed components. The productivity of hot forming is higher than the productivity of the current lasers. In some cases, the productivity of the hot formed components may be reduced in order to match the two production rates. In other cases, additional laser cells may be required. However, these additional laser cells require a relatively large area of the manufacturing plant which may not be always available. In addition, having several laser cells for cutting the formed components increases the logistics inside the manufacturing plant. For this reason, more personnel and storing areas may be required.
[0022] Furthermore, in those cases wherein the formed component is relatively large, e.g. a side panel for a door frame or ring, with long cutting lines, the cutting time is increased. The ratio between the forming time and the cutting time of component is therefore increased, so that more laser cells, personnel and storing areas are additionally required. Moreover, in order to reach all cutting lines of the large components robot's arms have to be longer and the holding table have to be larger. Consequently, laser cells have to be bigger and therefore more area of the manufacturing plant is necessary.
[0023] Throughout the present description and claims, the term "cutting" is to be understood as any operation to remove a portion of the steel component or to make an opening or incision in this steel component. Trimming is an example of cutting as an excess of material is removed from the steel component, the excess of material may commonly be the contour or a portion of the contour. Making openings such as rectangular holes or elongated holes or circumferentially holes are also examples of cutting.
[0024] WO 2015/073356 A1 discloses, according to its abstract, a system and method for laser cutting a plurality of parts, for example metal chassis components, using a plurality of laser cutting apparatuses is provided. The system includes a plurality of the laser cutting apparatuses disposed in a single enclosed cell for simultaneously trimming multiple parts. The system also includes at least one inner chamber and at least one set of double doors for transferring the parts in and out of the enclosed cell without any light escaping the cell. The parts are conveyed through the first door to the inner chamber while the second door is closed, and through the second door to the enclosed cell while the first door is closed. The system also includes robots continuously preloading and unloading the parts to maximize the laser trimming time.
[0025] The present disclosure provides examples of systems and methods that at least partially resolve some of the aforementioned disadvantages.

SUMMARY
[0026] A method for manufacturing a large structural component of a vehicle having a length and width of 75 cm according to the present invention is defined in claim 1. The method comprises charging the component from a charging area to a first laser station comprising a first fixture and a plurality of multi-axis robots with a laser cutting head; cutting a first plurality of areas of the component with the plurality of laser cutting heads while the component is positioned on the first fixture of the first laser station; transporting the component from the first laser station to a second laser station comprising a second fixture and a plurality of multi-axis robots including a laser cutting head; cutting a second plurality of areas of the steel component with the plurality of second laser cutting heads while the steel component is positioned on the second fixture; and discharging the component from the second laser station to a discharging area.
[0027] According to this aspect, the time of cutting, e.g. trimming and/or making apertures, a component may be reduced since a plurality of laser cutting heads may work at the same time in each of the laser stations. The productivity is therefore increased. In addition, as different multi-axis robots are mounted in each of the stations, the area of the manufacturing plant required for performing cutting operations is drastically reduced compared to solutions involving the use of several known laser cells.
[0028] The component herein may be a steel component and/or may be a vehicle component, specifically a component of a vehicle framework.
[0029] In some examples, cutting a first and/or second plurality of areas of the component may comprise trimming the component or making apertures, e.g. holes. In some of these examples, wherein cutting a first plurality of areas of the component comprises making at least one aperture, the method may further comprise trepanning the at least one aperture. The cut surface of the aperture may therefore be more precisely finished. In some examples, trepanning the at least one aperture may be made during transporting the component from the first station to the second station. A laser trepanning tool mounted on a robot may be used for trepanning the at least one aperture.
[0030] In some examples, the method may comprise inspecting the component, e.g. the areas of the component which have been previously cut, after cutting the first and/or the second plurality of areas of the steel component. The quality of the component may thus be increased. In some examples, discharging the component from the second laser station to the discharging area can include inspecting the component. In addition or alternatively, inspecting the component may be performed during transporting the component from the first to the second laser cutting station. In some of these examples, inspecting the component may comprise visual inspection. For example, a camera with suitable image processing software may be used for determining if all dimensional tolerances are met. Alternatively, other inspection methods relying e.g. on ultrasound may be used.
[0031] Logistics and personnel necessary for controlling the process and for loading and/or unloading the components may be reduced if grippers mounted on robots can be used, rather than manual loading and unloading. Consequently, manufacturing costs may be reduced.
[0032] According to the present invention, multi-axis robots of the first laser station are arranged on opposite sides of the fixture. Further according to the present invention, the multi-axis robots of the second laser station are arranged at the opposite sides of the holding system.
[0033] For example, the opposite robots may be arranged transversal to working direction, i.e. from the charging area to the discharging area. According to these aspects, the potential area of the component covered by the laser cutting head mounted on each of the robots oppositely arranged is reduced. Movements of the arms of the robots are thus reduced. As result, cutting precision is increased and positioning times of the cutting head are reduced. Moreover, as the arms may be shorter, the space required for these robots may be reduced.
[0034] In some examples, the first laser station and/or the second laser station may comprise four laser cutting heads mounted on four multi-axis robots. Such multi-axis robots may be substantially arranged on the corners of the fixture of each station. Providing four laser cutting heads mounted on four robots, the time required for performing cutting operations in the steel component may be reduced. The cutting productivity may thus be increased. Consequently, the output of steel components by the forming tool, e.g. a hot forming tool, may have the same production speed as the steel components delivered to the first cutting station. Manufacturing costs may be reduced accordingly.
[0035] According to these aspects, the area covered by each of the laser heads may also be reduced and the length of arms may be reduced. Movements of the arms may be shorter and more repetitive. For this reason, the required space of the manufacturing plant may still be reduced.
[0036] In some examples, the fixture of the laser stations may comprise a base and clamping devices for holding the component in place while some parts are cut. The base may have a shape that corresponds with the steel component.
[0037] In some examples, the component may be a steel component and specifically a hot formed component. The hot formed component may be made from boron steel, and more optionally made from 22MnB5. The component may comprise an aluminum silicon coating or a zinc coating.
[0038] In some examples, the component may be a structural steel component of a vehicle. For example, the component may be a B-pillar, an A-pillar, a rocker, a hinge pillar or side beam. In other examples component may be a side panel for a door frame of a vehicle.
[0039] A method for manufacturing a unitary panel for a door frame of a vehicle according to the present invention is defined in claim 8. Thus, large structural components as a unitary side panel for a door frame may be more efficiently manufactured. Furthermore, as the unitary panel for a door frame is a large component, the production area when compared to known laser cutting cells is reduced as robot arms for these applications in the known solutions require a large free space in order to reach the whole side panel. As there is a plurality of robots in each station, the area to be covered by each of them is relatively small and therefore the required area for the movements of the robot's arms may thus be reduced.
[0040] In some examples, cutting a first and/or second plurality of areas of the unitary side panel may comprise trimming the unitary side panel or making apertures, e.g. holes. In some of these examples, wherein cutting a first plurality of areas of the side panel comprises making at least one aperture, the method may further comprise trepanning the at least one aperture. The cut surface of the aperture may therefore be more precisely finished. In some examples, trepanning the at least one aperture may be done during transporting the side panel from the first station to the second station. A laser trepanning tool mounted on a robot may be used for trepanning the at least one aperture.
[0041] In some examples, the method for manufacturing a unitary side panel may further comprise discharging the unitary side panel from the second laser station to a discharging area.
[0042] Additionally or alternatively, transporting the unitary side component from the first to the second laser cutting station and/or discharging the steel component from the second laser station to the discharging area may be according to any of the examples herein disclosed.
[0043] In some examples, the first laser station and/or the second laser station may comprise four laser cutting heads mounted on four multi-axis robots. As a result, the multi-axis robots may be arranged on the corners of the fixture of each station.
[0044] In this disclosure, the rocker, the B-pillar, the A-pillar and the hinge pillar should be understood as follows. A rocker or a sill is the component arranged in substantially horizontal direction which extends below the door opening(s) from the rear to the front part of a vehicle. A B-pillar is the vertically arranged component which extends from the floor to the roof of a vehicle. B-pillars are arranged in the central area of the vehicle and generally separate the front door opening and the rear door opening. A hinge pillar is a vertical body which substantially extends from the floor to the engine hood or the windscreen of a vehicle. Hinges of the front doors are commonly mounted on the hinge pillars. An A-pillar is the arcuate body that extends substantially parallel to a portion of the roof panel and to a portion of the front windscreen in the upper area of the door opening. The A-pillar extends form the upper part of the B-pillar to the upper part of the hinge pillar. The B-pillar, the A-pillar, the hinge pillar and the rocker define a door frame.
[0045] When a side panel is formed as a unitary structure, the boundaries between different pillars are less clear, precisely because it is a single structure. Therefore reference is made to B-pillar "portions", A-pillar "portions" etc.
[0046] A transition between the B-pillar portion and the rocker portion is the area wherein the B-pillar portion meets the rocker portion, or in other words, the area changing from a substantially horizontally arranged body to a substantially vertical body. A transition between the A-pillar and the B-pillar portions, a transition between the A-pillar and the hinge pillar portions and a transition between the hinge pillar and the rocker portions may similarly be defined.
[0047] In some the examples, the unitary side panel may include a rocker portion, an A-pillar portion, a hinge pillar portion connecting the rocker portion to the A-pillar portion; and a B-pillar portion connecting the rocker portion to the A-pillar portion. In these examples, each of the four laser cutting heads may be configured to perform cutting operations in one of the transitions between the rocker portion and a pillar portion and between the pillar portions of the unitary panel, i.e. in the transitions rocker portion - B-pillar portion, B-pillar portion - A-pillar portion, A-pillar portion - hinge pillar portion and hinge pillar portion - rocker portion.
[0048] In some of these examples, each of the multi-axis robots having a laser cutting head may be substantially arranged at one of the transitions between the rocker portion and a pillar portion and between the pillar portions of the unitary side panel when the unitary side panel is held by the support system of the first laser station and/or the second laser station.
[0049] According to these aspects, each laser cutting head may have a relatively small area for performing cutting operations. The overall cutting length performed by each of the laser cutting heads may thus be reduced. As a result, the cutting productivity may be increased and the hot forming and cutting may accordingly be synchronized (in the sense that they have the same productivity), even in those cases wherein two side panels may be hot formed at the same time in a single press.
[0050] In accordance with the present invention, deforming the composite blank to form the unitary side panel comprises hot forming the composite blank. Two composite blanks may be formed at the same time, e.g. one blank to form the left side unitary panel, and one blank to form the right side unitary panel. In some examples, the press systems may comprise two forming dies. Hot forming productivity is consequently doubled. These two composite blanks may be formed in a single stroke so that a unitary side panel for a right side door and for a left side door are formed at the same time in a single hot forming press.
[0051] At least some of the blanks that form the composite blank may be made from boron steel, e.g. 22MnB5. At least one of the boron steel blanks may comprise an aluminium alloy coating or a zinc alloy coating.
[0052] The plurality of blanks that form the composite may comprise different material and/or thicknesses. For example, blanks of Usibor® and blanks or parts of the blanks of Ductibor® may be used. Using these types of materials in hot forming processes leads to a predominantly martensitic structure in the Usibor® parts and a predominantly ferritic-perlitic structure in the Ductibor® parts. According to these aspects, the properties of the unitary side panel may be tailored.
[0053] Joining the blanks to each other to form a composite blank may comprise laser welding the blanks to each other. Laser welding blanks may involve ablating the coating, i.e. removing the coating, of the area to be welded and then laser welding. In other examples, laser welding blanks may involve adding to the weld zone a filler, e.g. in the form of a powder or of a wire. Such a filler may have a composition suitable of counteract the negative effect of the coating.

BRIEF DESCRIPTION OF THE DRAWINGS
[0054] Non-limiting examples of the present disclosure will be described in the following, with reference to the appended drawings, in which:
Figure 1 schematically illustrates an example of a laser cutting system;
Figures 2 and 3 schematically illustrate different steps of an example of laser cutting method in the system of figure 1;
Figure 4a schematically illustrates an example of a process involving hot stamping and laser cutting;
Figure 4b is a flow diagram of the process illustrated in figure 4a; and
Figure 5 schematically illustrates an example of a laser cutting system.

DETAILED DESCRIPTION OF EXAMPLES
[0055] In these figures the same reference signs have been used to designate matching elements.
[0056] Figure 1 schematically illustrates an example of a laser cutting system. The laser cutting system according to this example comprises a charging station 100, a first laser cutting station 200, a trepanning station 300, a second laser cutting station 400, a quality checking station 500, and a discharge area 600.
[0057] Components may arrive on a rack 105. Multiple components may be placed on each rack. The component 10 in this example is a unitary side panel, obtained after hot forming of a tailor welded boron steel blank. A robot 110 may pick the component 10 from the rack 105. To this end, the robot may have one or more grippers for picking and handling the component 10. In an example, the robot may have suction caps, grippers or magnets. The robot 110 may hold the component, while laser cutting actions are performed in the first laser cutting station 200 on a previous component 10A.
[0058] The first laser cutting station 200 may include a plurality of multi-axis robots and a first fixture 250. In this particular example, four robots 210, 220, 230 and 240 are shown. The robots 210 - 240 each have a laser cutting head and they may be programmed to substantially simultaneously perform several laser cutting actions on the component (in the shown instant, the component 10A). These laser cutting actions may include trimming side edges, and making holes.
[0059] Since multiple robots perform laser cutting actions, each of the robots only performs actions in an approximate quadrant of component 10A. I.e. robot 210 will predominantly focus on the top portion of the B-pillar, and the A-pillar, robot 220 predominantly on the A-pillar and the transition towards the hinge pillar, robot 230 predominantly on the hinge pillar and a portion of the rocker, whereas robot 240 will predominantly work on the bottom portion of the B-pillar and on a portion of the rocker.
[0060] None of the robots 210, 220, 230, 240 are required to linearly displace along the working direction (i.e. the direction of flow of the components from the charging area towards the discharging area).
[0061] Trepanning station 300 in this example may include a multi-axis robot 310 with e.g. suction naps to pick up a component after all cutting actions have been performed in the first laser cutting station 200. The robot 310 may handle the component and hold one or more of the previously cut holes in front of a fixed laser for trepanning. The robot 310 may further be programmed to hold the component (in this instance component 10B) until all necessary laser cutting actions have been performed on another component (in this case component 10C).
[0062] After trepanning, the component may be positioned on a second fixture 450 of a second laser cutting station 400. The second laser cutting station 400 may include multiple robots with a laser cutting head. In this particular example, the second laser cutting station 400 includes four multi-axis robots 410, 420, 430, and 440. Each of these multi-axis robots may perform laser cutting actions substantially simultaneously on different parts of component 10C as was previously explained with reference to the first laser cutting station 200.
[0063] The component may subsequently be picked-up by a multi-axis robot suitable for handling and a quality check may be performed at station 500. The quality check may include a variety of inspection techniques, in particular visual inspection techniques. I.e. in one example, a camera with suitable image processing software may be used for automated visual inspection.
[0064] Finally, the component (in this case component 10D) may be on a rack 610 in a discharge area 600. A forklift may be used to pick up one or more components for further processing and transportation.
[0065] Figures 2 and 3 schematically illustrate different steps of an example of laser cutting method in the system of figure 1;
In figure 2, component 10C has been picked up from second laser cutting station 400 and is undergoing a visual inspection. After removing component 10C from the second laser cutting station 400, robot 310 has position component 10B in the second laser cutting station. In the moment shown in figure 2, laser cutting actions are being finished on component 10A in the first laser cutting station.
[0066] In figure 3, component 10A is pickup for trepanning and (in some cases) a visual inspection at station 300. Substantially simultaneously component 100 is positioned on first fixture 250 for laser cutting in the first laser cutting station 200.
[0067] By including multiple laser cutting stations, and by including multiple robots with laser heads in each of the stations, the speed of processing can be increased to keep pace with the speed of the hot stamping process. In spite of having multiple robots, the cost can be much lower than when using traditional laser cells. Moreover, with the efficient arrangement on opposite sides of the fixtures, and due to the fact that each of the robots only covers a relatively small area, the footprint of the operation can be kept small.
[0068] In an industrial setting, left side components and right side components may be handled in parallel. E.g. one laser line according to the example of figure 1 may be configured to handle left side door panels and may run in parallel with another laser line configured for handling right side door panels.
[0069] Figure 4a and figure 4b schematically illustrates an example of a process chain. The process chain may start with a steel coil 1000. Ultra high strength steel may be used for the manufacture of high strength components such as e.g. a B-pillar, a rocker or a unitary side panel. One example of a suitable steel is 22MnB5, such as Usibor™. This steel may be provided with a protective coating, e.g. an aluminium-silicon coating or a zinc coating.
[0070] Blanks of suitable dimensions may be cut 1010. A Tailor Welded Blank may be formed by edge-to-edge welding of several blanks 1030. If a steel with an aluminium silicon coating is used, this coating may be ablated 1020 at suitable locations to avoid the presence of aluminium in the weld area because this could negatively affect the strength. In this particular example, a TWB is formed for the manufacture of a unitary side panel.
[0071] At oven 1040, the tailor welded blank may be heated to above an austenization temperature, in particular to above Ac3. After sufficient heating, a hot stamping process 1050 is, according to the present invention, performed, optionally including tailored quenching/heating so as to obtain desirable microstructures in selected areas of the side panel. Additionally, localized heating of selected areas may take place to tailor the microstructure and mechanical properties as desired.
[0072] At laser cutting stations 1060 and 1070, multiple laser heads may substantially simultaneously perform trimming and cutting operations on the component. The number of robots with laser heads in e.g. of the stations may vary between one and six, and more particularly between two and four. A suitable number of robots may depend on the dimensions of the component to be laser cut and on the number of operations that need to be performed. By changing the number of laser cutting stations, and by changing the number of robots per station, the speed of processing may be matched to the productivity of the hot stamping process.
[0073] Figure 5 schematically illustrates an example of a laser cutting system, which substantially corresponds to the examples described hereinbefore. The several cutting stations may be enclosed in a housing 900. Auxiliary systems for temperature control, ventilation, electrical power etc. may be arranged on top of housing 900.
[0074] A scrap removal system may be integrated in the laser cutting line as well. In this particular example, a scrap removal system 800 includes a scrap conveyor belt 820 which collects scrap from both the laser cutting stations 200 and 400 and moves in the opposite direction to the direction of the components. Scrap may be dropped in a scrap container 810.
[0075] In this example, at discharge 600, racks may be provided for stacking products in different piles 620 and 640. Multiple racks and piles might be used.
[0076] A robot as used herein is meant to denote an automatically controlled, reprogrammable, multipurpose, manipulator programmable in three or more axes, for use in industrial automation applications. Multi-axis robot is preferably to be interpreted as a five or six axis robot.
[0077] Each of the robots in the laser cutting line may be programmed to perform specific tasks. Coordination of the movements of the robots during their different tasks may be necessary so that accidents can be avoided, and the footprint of the laser cutting line may remain relatively small.
[0078] Although reference has been made particularly to unitary side panels, it should be clear that other components, specifically other structural vehicle components may be advantageously manufactures using examples of the methods and systems described herein. According to the present invention, relatively large structural components having a length or width exceeding 75 cm or 1 meter, and particularly having length and width exceeding these dimensions are advantageously manufactured.
[0079] Although only a number of examples have been disclosed herein, other alternatives, modifications, uses and/or equivalents thereof are possible. Furthermore, all possible combinations of the described examples are also covered. Thus, the scope of the present invention is not be limited by particular examples, but is determined by the appended claims.

File: extracted_data/5424052002015.txt (part 1 of 2)
=== PATENT SKEY: 5424052002015 ===
=== SOURCE URL: http://newsd.wips.co.kr/wipslink/api/dusdshtm.wips?skey=5424052002015 ===

==============================
=== CLAIMS ===
==============================

FAILED TO EXTRACT CLAIMS

==============================
=== DESCRIPTION ===
==============================

[0001] The present application claims the benefit and priority of EP 18 382 467.1 filed on Jun. 25, 2018.
[0002] The present disclosure relates to body side structural frames for vehicles and methods of manufacturing body side structural frames for vehicles.

BACKGROUND
[0003] Vehicles such as cars incorporate a structural skeleton designed to withstand all loads that the vehicle may be subjected to during its lifetime. The structural skeleton is further designed to withstand and absorb impacts, in case of e.g. collisions with other cars or obstacles.
[0004] The structural skeleton of a vehicle, e.g. a car, in this sense may include e.g. bumpers, pillars (A-pillar, B-pillar, C-pillar, D-pillar), side impact beams, rockers or sills, hinge pillars and shock absorbers. A body side structural frame generally comprises a rocker panel, a hinge pillar, an A-pillar and a B-pillar. The body side structural frame may further comprise a C-pillar and a D-pillar.
[0005] In some examples, the body side structural frame may be formed by connecting multiple structural parts around a door. For example, by connecting the lower part of a previously formed B-pillar to a previously formed rocker and its upper part to a previously formed A-pillar and/or C-pillar; and the lower part of a previously formed hinge pillar to the rocker and its upper part to the A-pillar and/or C-pillar.
[0006] Such structural members may be formed by one or more plates joined to each other. For instance, a B-pillar may be formed by a central reinforcement B-pillar, an inner plate and in some examples an outer plate. The central reinforcement, the inner plate and the outer plate may be joined at their side flanges. The B-pillar, A-pillar, C-pillar, and other structural members may be supplied, e.g. by a single or different suppliers, to the vehicle manufacturer for joining them to form the body side structural frame.
[0007] In other examples, the body side structural frame may be made as a unitary structure and then be supplied to the vehicle manufacturer. According to this aspect, the body side structural frame may be formed by joining different blanks, e.g. by welding, for forming a composite blank and then shaping the composite blank, e.g. by hot forming or cold forming.
[0008] An example of a unitary body side structural frame of this type and a method for manufacturing thereof may be found in US 2006/0097549 A1. This document describes a side panel for a motor vehicle that includes a bottom sill member, a roof panel portion, and a plurality of pillars extending between the sill member and the roof panel portion. The sill member of this document forms with the pillars and the roof panel portion a single-piece structure from a sheet metal blank made of high-strength steel and has at least one region which is partly hardened and subject to increased load in the event of a crash of the motor vehicle.
[0009] Welding different blanks to form a composite blank and then shaping this composite blank is commonly called as Tailor Welded Blank (TWB). Blanks of different thicknesses, size, material or properties may be joined to form the composite blank for minimizing the weight of components while respecting structural requirements. These blanks are welded “edge to edge” (“butt-joining”).
[0010] These so-called tailored blanks are generally designed to be hot stamped and afterwards be manufactured to form automotive parts, e.g. body side structural frame. Otherwise, such tailored blanks may also be designed to be cold formed. Hot Forming Die Quenching (HFDQ) uses boron steel sheets to create stamped components with Ultra High Strength Steel (UHSS) properties, with tensile strengths of at least 1.000 MPa, preferably approximately 1.500 MPa or up to 2.000 MPa or more.
[0011] An example of steel used in hot-stamping processes is 22MnB5 steel. 22MnB5 steel is supplied in a ferritic-perlitic phase. The mechanical properties are related to this structure. After heating, the blank is hot formed, and may then subsequently be quenched. This process is known as press-hardening. With such a process, a predominantly martensite microstructure may be created. As a result, ultimate tensile strength and yield strength increase noticeably.
[0012] Usibor® 1500P is an example of a 22MnB5 steel. The composition of Usibor® is summarized below in weight percentages (rest is iron (Fe) and unavoidable impurities):
C Si Mn P S Cr Ti B N
0.24 0.27 1.14 0.015 0.001 0.17 0.036 0.003 0.004
[0013] Usibor® 1500P may have a yield strength of e.g. 1.100 MPa, and an ultimate tensile strength of 1.500 MPa.
[0014] Usibor® 2000 is another boron steel with even higher strength. The yield strength of Usibor® 2000 may be 1.400 MPa or more, and the ultimate tensile strength may be above 1.800 MPa. A composition of Usibor® 2000 includes a maximum of 0.37% of carbon, a maximum of manganese of 1.4%, a maximum of 0.7% of silicon and a maximum of 0.005% of boron by weight.
[0015] Various other steel compositions of UHSS may also be used in the automotive industry. Particularly, the steel compositions described in EP2735620A1 may be considered suitable. Specific reference may be had to table 1 and paragraphs 0016-0021 of EP2735620A1, and to the considerations of paragraphs 0067-0079.
[0016] In some examples, the UHSS blanks may contain approximately 0.22% of carbon, 1.2% of silicon, and 2.2% of manganese by weight.
[0017] In some other examples, the UHSS blanks may contain 0.17-0.23% of carbon, a maximum of 2.5% of manganese, a maximum of 0.5% of silicon and 0.002-0.005% of boron by weight.
[0018] Another material used in hot stamping is Ductibor® 500. Ductibor® 500 is a steel material with much higher ductility and these can be effective for absorbing energy during an impact. The yield strength of Ductibor® 500 may be 400 MPa or more, and the ultimate tensile strength of 550 MPa or more.
[0019] The composition of Ductibor® 500 includes a maximum of 0.1% carbon, a maximum of 1.3% of manganese, a maximum of 0.5% silicon and a maximum of 0.001% of boron.
[0020] Ductibor® 1000 is another material used in hot stamping for increasing the elongation if compared to Usibor® 1500 and Usibor® 2000. The yield strength of Ductibor® 1000 may be 800 MPa or more, and the ultimate tensile strength of 1000 MPa or more. The composition of Ductibor® 1000 includes a maximum of 0.12% carbon, a maximum of 2% of manganese, a maximum of 0.75% silicon and a maximum of 0.005% of boron.
[0021] In order to avoid the decarburization and the scale formation during the forming process and to prevent corrosion and oxidation damage, steel of any of these compositions (e.g. 22MnB5 steel such as e.g. Usibor® and the others compositions mentioned or referred to before) is presented with a coating. This coating may be, e.g. aluminum-silicon (AlSi) coating or a coating mainly comprising zinc or a zinc alloy.
[0022] However, an aluminum-silicon coating has a significant downside related to its weld behavior. If blanks with aluminum-silicon coating are welded to form a tailor welded blank (TWB) without any further measures, aluminum of the coating may enter into the weld area and this can cause an important reduction of the mechanical properties of the resulting component and increase the possibility of a fracture in the weld zone.
[0023] In order to overcome this problem, it is known to remove, e.g. by laser ablation, a part of the coating in an area close to the welding zone. This method has the disadvantage that an additional step is needed for the production of the (tailored or composite) blanks and components and that in spite of the repetitive nature of the process this additional step requires a complex quality process with an elevated number of parts which are to be scrapped. This entails an increase of the cost of the welding step and limits the competitiveness of the technology in the industry.
[0024] Recently, other methods for avoiding the step of ablation of the coating have been developed. However, such methods require the use of additional powders or wires for counteracting the presence of the aluminum throughout the welding zone.
[0025] After forming the unitary body side structural frame, the unitary body side structural frame may be joined, e.g. welded, to the remaining parts of the structural skeleton of the vehicle, e.g. the inner plates of at least one of the A-pillar, B-pillar, C-pillar, hinge pillar and rocker. For example, the lower part of the unitary body side structural frame may be connected to the lower flange of the inner plate of the rocker and the upper part of the unitary body side structural frame may be connected to the upper flange of the inner plate of the A-pillar and/or of the C-pillar. The unitary body side structural frame formed in this manner may thus correspond to an “outer” panel, which may be complemented by an inner plate of an A-pillar, an inner plate of a B-pillar, an inner plate of a C-pillar, an inner plate of a hinge pillar and/or an inner plate of a rocker.
[0026] However, with this method, some sections of the A-pillar are not completely closed. The lower flange of the inner panel of the A-pillar and the unitary body side structural frame do not fit together along its whole length, i.e. there is a gap in some sections of the A-pillar. This may happen in the area of the A-pillar located substantially behind the B-pillar, in particular behind the central part of the B-pillar, i.e. in the area which corresponds to the U-shape section of the B-pillar. Similarly, the upper flange of the inner panel of the rocker and the body side structural frame are not in contact along the whole length of the rocker. This may occur in the area of the rocker located substantially behind the B-pillar and/or the hinge pillar, and therefore some sections of the rocker may also not be completely closed.
[0027] According to these aspects, there are some sections of the A-pillar and/or the rocker which are not completely closed, i.e. they do not form a closed section with their respective inner plate. Such sections may therefore have less strength when compared to solutions wherein the inner and the outer panel are welded through both the upper and the lower flanges along its whole length, i.e. wherein the pillars and the rocker are first deformed and then assembled to the remaining parts of the structural skeleton of the vehicle. Such a section with less strength may lead to a reduction of the structural behavior of the vehicle in the event of a crash. However, in order to ensure a good functional behavior of the side structural frame with respect to the door, and due to the characteristics of the geometric environment of the body side structural frame, it may be difficult to provide completely closed sections between the side structural frame and the inner plate (or plates) along the whole part and at the same time guaranteeing, for example, an appropriate position of the rubber seals of the body side structural frame.
[0028] The present disclosure provides examples of systems and methods that at least partially resolve some of the afore-mentioned disadvantages.

SUMMARY
[0029] In a first aspect, a method for manufacturing a unitary body side structural frame of a vehicle is provided. The method comprises providing a plurality of blanks, joining the blanks to each other to form a composite blank, wherein joining the blanks includes forming one or more overlapping regions formed by partially overlapping at least two blanks, deforming the composite blank to form the unitary body side structural frame, and wherein the unitary body side structural frame includes a lower beam portion and an upper beam portion, a front pillar portion connecting the lower beam portion to the upper beam portion, and a rear pillar portion connecting the lower beam portion to the upper beam portion.
[0030] According to this aspect, the thickness of some areas of the unitary body side structural frame is increased and therefore the strength of the unitary body side structural frame may also be increased. The increase of thickness in the one or more overlapping regions may reduce the overall weight of the unitary body side structural frame and the number of welding lines if compared to solutions wherein the whole thickness of one of the blanks is increased, since the overlap may be more precisely arranged in the required areas.
[0031] In this disclosure, partially overlapping two blanks means that only a portion of the two blanks overlap.
[0032] The lower beam portion may be a rocker portion. The upper beam portion may extend parallel to the roof of the vehicle. The front and the rear pillar portions may extend substantially vertically from the lower beam portion to the upper beam portion. The unitary body side structural frame may therefore define the door openings of the front door opening and/or of the rear door opening and/or a door opening including both the rear and the front door opening. Such a unitary body side structural frame may also be called a “one-piece door ring” or “unitary door ring”.
[0033] In this disclosure, the rocker, the A-pillar, the B-pillar, the C-pillar and the hinge pillar should be understood as follows. A rocker or a sill is the component arranged in substantially horizontal direction which extends below the door opening(s) from the rear to the front part of a vehicle. A B-pillar is the vertically arranged component which extends from the floor to the roof of a vehicle. B-pillars are arranged in the central area of the vehicle and generally separate the front door opening and the rear door opening. A hinge pillar is a vertical body which substantially extends from the floor to the engine hood or the windscreen of a vehicle. Hinges of the front doors are commonly mounted on the hinge pillars. An A-pillar is the arcuate body that extends substantially parallel to a portion of the roof panel and to a portion of the front windscreen in the upper area of the door opening. The A-pillar extends from the upper part of the B-pillar to the upper part of the hinge pillar. In some configurations the A-pillar may extend beyond the B-pillar. A C-pillar is the structure behind the rear door of the vehicle which extends from the rocker portion upwards. In some examples, the C-pillar may extend from the rocker in a substantially vertical direction to the A-pillar (when the A-pillar extends beyond the B-pillar). In other examples, the C-pillar may comprise one substantially vertical part and an arcuate part that extend substantially parallel to a portion of the roof panel and to the upper area of the rear door opening to meet the B-pillar.
[0034] In some examples, the B-pillar, the A-pillar, the hinge pillar and the rocker may define a door frame. A unitary body side structural frame for a front door opening may therefore be formed.
[0035] In other examples, the unitary body side structural frame may be formed by connecting the lower part of a B-pillar to a rocker, its upper part to the upper part of a C-pillar and the lower part of the C-pillar to the rocker, so that a frame for a rear door opening may be formed.
[0036] In further examples, a unitary body side structural frame may enclose both the front and the rear door openings of a vehicle. In these examples, a rocker may be connected to a hinge pillar and to a C-pillar, whereas an A-pillar may connect the hinge pillar to the C-pillar. In some of these examples, the unitary body side structural frame may further comprise a B-pillar.
[0037] In all these examples, the unitary body side structural frame may be an outer frame. The unitary outer body side structural frame may therefore be joined to the remaining parts of the structure of the vehicle. Alternatively, the unitary body side structural frame may be an inner frame. Such a unitary inner frame may be joined to an outer frame.
[0038] When a body side structural frame is formed as a unitary structure, the boundaries between different pillars are less clear, precisely because it is a single structure. Therefore, reference is made herein to B-pillar “portions”, A-pillar “portions”, C-pillar “portions”, etc. to denote portions of the unitary structure that might be regarded as forming the B-pillar, A-pillar, C-pillar, etc.
[0039] A transition between a beam portion and a pillar portion is the area wherein a pillar portions meets a beam portion, or in other words, the area changing from a substantially horizontally arranged body to a substantially vertical body.
[0040] Consequently, a transition between the B-pillar portion and the rocker portion is the area wherein the B-pillar portion meets the rocker portion, i.e. the area changing from a substantially horizontally arranged body to a substantially vertical body. A transition between the A-pillar and the B-pillar portions, a transition between the A-pillar and the hinge pillar portions and a transition between the hinge pillar and the rocker portions may similarly be defined. Analogously, a transition between the C-pillar and the A-pillar portions, a transition between the C-pillar and the B-pillar portions and a transition between the C-pillar and the rocker portions may also be defined.
[0041] The one or more overlapping regions may be arranged to counteract the reduction of material and therefore of strength that may occur in some sections of the unitary side body structural frame when compared to solutions wherein the structural components are first formed and then joined to form the body side structural frame.
[0042] In some examples, at least one of the overlapping region(s) may substantially correspond to a transition between a beam portion, e.g. a lower or an upper beam portion, and a pillar portion, e.g. the front or the rear pillar portion of the unitary structural frame. This is to say that one overlapping region may correspond to a transition between the rear pillar portion, e.g. a B-pillar portion or a C-pillar, and a lower beam portion, e.g. a rocker portion; or to a transition between the rear pillar portion and the upper beam portion; or to a transition between the front pillar portion, e.g. a hinge pillar or a B-pillar and the lower beam portion or between the front pillar portion and the upper beam portion.
[0043] Alternatively, or additionally, the overlap may be arranged in locations wherein high loads are expected. For example, the overlap may be arranged within a beam portion and/or a pillar portion. In some of these examples, at least one of the overlapping regions may be arranged within the upper beam portion, e.g. within the A-pillar portion or within the C-pillar portion.
[0044] In some examples, joining the blanks to each other may comprise welding the blanks to each other in an overlapping region. By joining the blanks to each other in an overlapping region it may not be necessary to remove part of the coating in the area close to the welding zone or to use powder or wire materials. Consequently, the efficiency of the manufacturing process may be improved and costs may thus be reduced. Optionally, the welding of these blanks may comprise spot welding. In other examples, alternative welding techniques may be used e.g. remote laser welding. In further examples, the blanks may be joined by other suitable methods, e.g. by glue.
[0045] In some examples, the unitary body side structural frame may be a front frame. In these examples, the lower beam portion may comprise a rocker portion, the upper beam portion may comprise an A-pillar portion, the front pillar portion may comprise a hinge pillar portion and the rear pillar portion may comprise a B-pillar portion.
[0046] The one or more overlapping regions may be arranged in a region of the unitary side structural frame subjected to high loads in an event of a lateral crash, e.g. in a transition between the B-pillar to the rocker and/or in a transition between the B-pillar to the A-pillar.
[0047] In some of these examples, one of the overlapping regions may substantially correspond to a transition between the rocker portion and the B-pillar portion, i.e. in the area changing from a substantially horizontal arrangement to a substantially vertical arrangement. In this way, a loss of strength caused by the gap formed between the inner plate of the rocker and the bottom section of the U-shape section of the B-pillar, may be compensated by the increase of thickness provided by the overlapping region. Therefore, the portion of the unitary body side structural frame extending from the rocker portion to the B-pillar portion is reinforced.
[0048] Alternatively, or additionally, one of the overlapping regions may substantially correspond to a transition between the B-pillar portion and the A-pillar portion. As a result, the portion of the unitary body side structural frame extending from the B-pillar portion to the A-pillar portion is reinforced.
[0049] In some examples, one of the overlapping regions may substantially correspond to a transition between the A-pillar portion and the hinge pillar portion. Such an overlapping region may provide an additional stiffness to the structural frame, in particular in a portion extending from the hinge portion to the A-pillar portion.
[0050] One of the overlapping regions may also substantially correspond to a transition between the rocker portion and the hinge portion.
[0051] Additionally, or alternatively, one of the overlapping regions may be arranged within the A-pillar portion.
[0052] The unitary body side structural frame may comprise several overlapping regions. For example, the B-pillar portion may comprise one overlapping region arranged on its lower part, i.e. in a transition between the rocker portion and the B-pillar portion, and another overlapping region arranged on its upper part, i.e. in a transition between the B-pillar and the A-pillar. The stiffness of the B-pillar portion, and consequently of the whole unitary body side structural frame, may therefore be increased.
[0053] In some other examples, the unitary body side structural frame may be a rear frame. In these examples, the front pillar portion comprises a B-pillar portion, the lower beam portion may comprise a rocker portion, the upper beam portion and the rear pillar portion may comprise a C-pillar portion extending from the rocker portion to the B-pillar portion.
[0054] In some of these examples, one of the overlapping regions may substantially correspond to the transition between the rocker portion and the B-pillar portion.
[0055] Alternatively, or additionally, one of the overlapping regions may substantially correspond to a transition between the B-pillar portion and the C-pillar portion.
[0056] In further examples, one of the overlapping regions may also substantially correspond to a transition between the C-pillar portion and the rocker portion.
[0057] In some other examples, the unitary body side structural frame may be a frame surrounding a single opening for both the front and the rear door of a vehicle. In these examples, the lower beam portion may comprise a rocker portion, the front pillar portion may comprise a hinge pillar portion, the rear pillar portion may comprise a C-pillar portion and the upper beam portion may comprise an A-pillar portion. The A-pillar portion may therefore extend from the hinge pillar portion to the C-pillar portion and the C-pillar portion may from the rocker portion to the A-pillar portion.
[0058] In this disclosure, a B-pillar—rocker overlapping region is to be understood as the overlapping region substantially corresponding to or provided in a transition between the B-pillar and the rocker portions; an A-pillar—B-pillar overlapping region as the overlapping region substantially corresponding to or provided in a transition between the A-pillar and the B-pillar portions; an A-pillar—hinge overlapping region as the overlapping region substantially corresponding to or provided in a transition between the A-pillar and the hinge pillar portions; a hinge—rocker overlapping region as the overlapping region substantially corresponding to or provided in a transition between the hinge pillar and rocker portions; a C-pillar—rocker overlapping region as the overlapping region substantially corresponding to or provided in a transition between the C-pillar and the rocker portions; a C-pillar—B-pillar overlapping region as the overlapping region substantially corresponding to or provided in a transition between the C-pillar and the B-pillar portions; a C-pillar—A-pillar overlapping region as the overlapping region substantially corresponding to or provided in a transition between the C-pillar and the A-pillar portions; a B-pillar overlapping region as the overlapping region arranged within the B-pillar portion, the A-pillar overlapping region as the overlapping region arranged within the A-pillar and the C-pillar overlapping region as the overlapping region arranged within the C-pillar.
[0059] In this disclosure, the length of an overlapping region is to be understood as the distance along the longitudinal axis of the beam portions which are part of the overlapping region, e.g. the A-pillar or the rocker portion. The longitudinal axis of the beam portions which are part of the overlapping region may correspond to the longitudinal axis of the vehicle, i.e. from the rear to the front par. The height of an overlapping region is substantially perpendicular to its length and is to be understood as the distance along the longitudinal axis of the front or the rear pillar portions which are part of the overlapping region, e.g. the longitudinal axis of the B-pillar or the hinge pillar or the C-pillar portion. The height of the overlapping regions may substantially correspond to the vertical axis of the vehicle, i.e. from the floor to the roof. The length and/or the height of an overlapping region may be variable along the overlapping region.
[0060] A B-pillar—rocker overlapping region may have a length (distance along the longitudinal axis of the rocker) between 20 and 600 mm, preferably, between 100 and 500 mm and more preferably between 200 and 400 mm and a height (distance along the longitudinal axis of the B-pillar) may be between 20 and 600 mm, preferably, between 100 and 500 mm and more preferably between 200 and 400 mm. A C-pillar—rocker overlapping region, a hinge—rocker overlapping region and an A-pillar—B-pillar overlapping region may have a similar size as the B-pillar—rocker overlapping region.
[0061] The length of an A-pillar—hinge overlapping region (distance along the longitudinal axis of the A-pillar portion) may be between 20 and 600 mm, preferably, between 40 and 400 mm and the height (distance along the longitudinal axis of the hinge pillar portion) may be between 20 and 600 mm, preferably, between 40 and 300 mm. The length of a C-pillar—A-pillar overlapping region (distance along the longitudinal axis of the A-pillar portion) and its height (distance along the longitudinal axis of the hinge pillar portion) may be similar to those of the A-pillar—hinge overlapping region.
[0062] An A-pillar overlapping region may have a length (distance along the longitudinal axis of the A-pillar portion) between 20 and 600 mm, preferably, between 40 and 400 mm and a height (distance perpendicular to the length) between 20 and 600 mm, preferably, between 40 and 400 mm.
[0063] A B-pillar overlapping region may have a height (distance along the longitudinal axis of the B-pillar portion) between 20 and 600 mm, preferably between 40 and 300 mm and a length (distance perpendicular to the longitudinal axis of the B-pillar portion) between 20 and 400 mm, preferably 40 and 200 mm.
[0064] A C-pillar overlapping region may have a length (distance along the longitudinal axis of the C-pillar portion) between 20 and 600 mm, preferably, between 40 and 300 mm and a height (distance perpendicular to the length) between 20 and 400 mm, preferably, between 40 and 200 mm.
[0065] The unitary body side structural frame is formed by joining the plurality of blanks. At least two blanks are joined to each other by one of the overlapping region. The unitary body side structural frame may therefore comprise at least two blanks, e.g. four blanks.
[0066] In some examples, the portions may include more than one blank. For example, the B-pillar portion may be formed by two or three blanks.
[0067] The unitary body side structural frame may comprise joints between a minimum of two blanks having an overlapping region. Joints with an overlapping region between two blanks may be welded by spot welding or other welding or joining technologies. Welding two blanks in an overlapping region to form a unitary body side structural frame may increase the productivity of the welding process. Dimensional gaps between blanks produced when blanks are not welded through an overlapping region, e.g. in a butt-jointed welding configuration, may thus be avoided. Accordingly, joints with an overlapping region may help to absorb different tolerances of the blanks.
[0068] In some examples, the unitary body side structural frame may comprise joints between two blanks with an overlapping region and other joints having an edge to edge configuration, e.g. square butt-joined.
[0069] In some examples, deforming the composite blank to form the unitary body side structural frame comprises hot forming the composite blank. At least some of the blanks may be made from ultra high strength steels (UHSS). Boron steel, e.g. 22MnB5, or other steel compositions mentioned or referred to before may be suitable UHSS. These blanks, e.g. boron steel blanks, may comprise an aluminum silicon coating or zinc coating.
[0070] In some examples, hot forming may comprise heating the composite blank above the austenitization temperature, cooling the composite blank to a temperature e.g. between 400° C. and 600° C. and then forming the composite blank to create the unitary body side structural frame. In some examples, forming may comprise two or more forming steps. These forming steps may comprise for example shaping, trimming or cutting and may be made in a single multi-stage press. Examples of forming comprising two or more forming steps may be seen in U.S. Pat. No. 9,492,859 B2 and WO 2016142367 A1.
[0071] Alternatively, the composite blank may be deformed by cold forming. High strength steels or ultra high strength steels may be used for forming the unitary body side structural frame by cold forming.
[0072] The plurality of blanks that form the composite may comprise different material and/or thicknesses. For example, blanks of Usibor® (e.g. Usibor® 1500 or Usibor® 2000) and blanks or parts of the blanks of Ductibor® (e.g. Ductibor® 500 or Ductibor® 1000) may be used. Using these types of materials in hot forming processes leads to a predominantly martensitic structure in the Usibor® parts and a predominantly ferritic-perlitic structure in the Ductibor® parts. According to these aspects, the properties of the unitary body side structural frame may be tailored.
[0073] In a further aspect, a unitary body side structural frame as obtained by a method according to any of the examples herein described is provided.
[0074] In some examples, the unitary body side structural frame may comprise areas with different tensile strength according to any of the examples herein described. In some of these examples, the areas with different tensile strength may have a different microstructure.
[0075] In some examples, at least one of the blanks may comprise areas with different tensile strengths. A blank may be composed of two different materials having different tensile strengths. The ductility of the areas with lower tensile strength is accordingly higher and therefore the energy absorption in a crash may be increased.
[0076] Alternatively, these areas with different tensile strength may have a different microstructure. Different microstructures may be created in a hot formed unitary body side structural frame. These different microstructures may be created by heating a composite blank above the austenitization temperature and then controlling the cooling of the composite blank during shaping the composite blank to form a body side structural frame. The cooling of different areas of the composite blank may be controlled by providing zones of the forming tool with heaters. Accordingly, the unitary body side structural frame comprises zones with a predominantly martensitic structure and zones comprising ferrite, perlite or bainite or a mixed of thereof. Alternatively, a different microstructure, may be created by partially heating, e.g. using a laser beam, a portion of the unitary body side structural frame which has been press-hardened to change the predominantly martensitic structure to a structure containing ferrite and/or perlite and/or bainite and/or tempered martensite and a mixed of thereof. The tensile strength of the predominantly martensitic structure may be above 1400 MPa, and preferably above 1500 MPa, while the areas with a lower strength may have a tensile strength below 1000 MPa, preferably below 800 MPa, e.g. between 800 MPa and 500 MPa.

BRIEF DESCRIPTION OF THE DRAWINGS
[0077] Non-limiting examples of the present disclosure will be described in the following, with reference to the appended drawings, in which:
[0078] FIG. 1 shows an example of a unitary body side structural frame of a vehicle according to the prior art.
[0079] FIG. 2 schematically represents a sectional view along the line A-A′ of the unitary body side structural frame of FIG. 1.
[0080] FIG. 3 shows an example of a unitary body side structural frame of a vehicle.
[0081] FIG. 4 schematically represents a sectional view along the line A-A′ of the unitary body side structural frame of FIG. 3.
[0082] FIG. 5 shows a composite blank before being deformed to form the unitary body side structural frame of FIG. 3.
[0083] FIG. 6A shows another example of a unitary body side structural frame of a vehicle.
[0084] FIG. 6B shows another example of a unitary body side structural frame of a vehicle.
[0085] FIG. 7 shows another example of a unitary body side structural frame of a vehicle.
[0086] FIG. 8A-8B shows examples of unitary body side structural frames joined to an A-pillar plate and to a rocker plate.
[0087] FIG. 9 shows another example of a unitary body side structural frame of a vehicle.
[0088] FIG. 10 shows another example of a unitary body side structural frame of a vehicle.
[0089] FIG. 11 shows another example of a unitary body side structural frame of a vehicle.

DETAILED DESCRIPTION OF EXAMPLES
[0090] In these figures the same reference signs have been used to designate matching elements.
[0091] FIG. 1 shows an example of a unitary body side structural frame 1 of a vehicle according to the prior art. The body side structural frame 1 comprises a rocker portion 3, an A-pillar portion 5, a hinge pillar portion 4 connecting the rocker portion 3 to the A-pillar portion 5 and a B-pillar portion 2 connecting the rocker portion 3 to the A-pillar portion 5. The hinge pillar portion 4 is located in the frontal part of the vehicle whereas the B-pillar in the central part with respect to the longitudinal axis of the vehicle.
[0092] The body side structural frame 1 is made from two blanks, a first blank 10 and a second blank 20. The blanks are joined to each other by welding along the laser welding lines 19. The blanks are welded “edge to edge”, e.g. square butt joining. Blanks are first welded to form a composite blank and then the composite blank is deformed to form the unitary body side structural frame 1. Therefore, the first blank 10 and the second blank 20 have been previously assembled and are then deformed at the same time in a combined forming process.
[0093] Although not visible in FIG. 1, it should be appreciated that the unitary body side structural frame 1 is joined to the remaining parts of the structural skeleton of the vehicle. In FIG. 1, the rocker portion 3 is joined to the inner plate of a rocker of the vehicle (not visible in FIG. 1) and the A-pillar portion 5 is joined to the inner plate of an A-pillar of the vehicle (not visible in FIG. 1).
[0094] FIG. 2 schematically represents a sectional view along the line A-A′ of the unitary body side structural frame 1 of FIG. 1 including the inner plates of the rocker and of the A-pillar. The unitary body side structural frame 1 is joined to an inner plate 70 of the A-pillar and to an inner plate 60 of the rocker.
[0095] The inner plate 70 of the A-pillar comprises a lower flange 71 and an upper flange 72. The unitary body side structural frame, in particular the A-pillar portion 5, is connected to the inner plate 70 of the A-pillar through the upper flange 72. As previously described, the lower flange 71 of the A-pillar does not completely fit with the A-pillar portion 5 of the body side structural frame 1, i.e. there is a gap between the lower flange 71 and the body side structural frame 1. Such a gap may represent a weak point in terms of structural behaviour in the event of a crash.
[0096] The inner plate 60 of the rocker comprises a lower flange 61 and an upper flange 62. The body side structural frame is connected to the inner plate 60 of the rocker through the lower flange 61. Similar to the connection of the inner plate 70 of the A-pillar to the A-pillar portion 5, the inner plate 60 of the rocker does not completely fit with the rocker portion 3 of the body side structural frame 1. This gap may also be a structurally weak point.
[0097] Blanks of the unitary body side structural frame of FIGS. 1 and 2 are welded edge to edge and consequently overlapping regions are not created.
[0098] FIG. 3 shows an example of a unitary body side structural frame 1 for a vehicle. In this example, the body side structural frame 1 of FIG. 3 is a front frame. The body side structural frame has a unitary structure, wherein the lower beam portion comprises a rocker portion 3, the upper beam portion comprises an A-pillar portion 5, the front beam portion comprises a hinge pillar portion 4 connecting the rocker portion 3 to the A-pillar portion 5 and the rear beam portion comprises a B-pillar portion 2 connecting the rocker portion 3 to the A-pillar portion 5. The B-pillar portion may comprise a U-shaped section with two lateral flanges.
[0099] The unitary body side structural frame 1 of FIG. 3 is made from two blanks, a first blank 10 and a second blank 20 joined to each other forming a composite blank which is deformed to form the unitary body side structural frame 1. The first blank 10 and the second blank partially overlap in the overlapping region 11, i.e. only a portion of the first blank and a portion of the second blank overlap.
[0100] In the example of FIG. 3, the first blank 10 and the second blank 20 are spot welded through the overlapping region 11. In this specific example, the overlapping region 11 is located in the lower part of the first blank 10. The upper part of the first blank 10 may be laser welded to the second blank 20 through a laser welding line 19. Laser welding the upper part of the first blank 10 to the second blank 20 may involve the step of removing the coating of the blanks or using powder or wire to counteract the effect of the coating. Other methods to counteract the negative effect of the coating may be used in those joints without an overlap as for example oscillating a laser beam applied to the welding zone or applying a magnetic field in the welding zone to mix the coating and the base material of the blanks.
